Repository: NisargBhavsar25/mtp

# MTP — Machine Learning for Ionic Conductivity Prediction in Solid-State Electrolytes

A machine learning pipeline for predicting **ionic conductivity** of solid-state lithium-ion electrolyte materials. The approach combines compositional feature engineering with [mat2vec](https://github.com/materialsintelligence/mat2vec) word embeddings and classical ML regressors to screen candidate materials at scale.

Trained on the Diverse Solid-State Electrolyte (DDSE) dataset (2,515 entries after cleaning), the models are validated against three independent datasets (LiIon, LLZO, Sendek) and applied to 2M+ compounds from the [Materials Project](https://materialsproject.org/).

---

File: data/processed/ddse_compositional.csv (part 2 of 15)
Temp_K,Ea_eV,electrolyte,doi,Ionic_Conductivity,Material_Type,avg_electronegativity,avg_atomic_mass,avg_ionic_radius,num_elements,li_fraction,composition_entropy,electronegativity_variance,group_diversity,packing_efficiency_proxy,li_to_anion_ratio,heaviest_element_mass,lightest_element_mass,is_mixture,formula_complexity,total_atoms
294.6877044,0.378072622,LiFeMnO4,10.1016/j.ssi.2006.04.025,6.93E-06,Oxide,2.588571429,25.96142857,1.097142857,4,0.142857143,1.153741943,1.020183673,4,0.464285714,0.25,55.85,6.94,0,28,7
294.7299222,0.158534314,Li6.125P0.875Si0.125S5Br,10.1039/C7TA08581H,0.000818253,Argyrodite,1.829809524,23.87561905,1.238095238,5,0.466666667,1.144329149,0.616939556,5,0.204081633,1.020833333,79.9,6.94,0,65.625,13.125
294.7299222,0.185382704,Li6.25P0.75Si0.25S5Br,10.1039/C7TA08581H,0.001250566,Argyrodite,1.819056604,23.68867925,1.233207547,5,0.471698113,1.154677661,0.616939556,5,0.204081633,1.041666667,79.9,6.94,0,66.25,13.25
294.7546791,0.400707075,Li5.2La3Ta1.9Y0.1O12,10.1021/acs.inorgchem.5b00972,1.04E-05,Garnet,2.371531532,44.93306306,1.132792793,5,0.234234234,1.177704659,1.366863889,4,0.457142857,0.433333333,180.95,6.94,0,111,22.2
294.7646352,0.342303273,Li1.6Al0.5Ge1.5P2.9Si0.1O12,10.1021/acs.jpcc.4c02613,0.000272214,LAGPS,2.860698925,22.48177419,1.096612903,6,0.086021505,1.111875973,0.763290249,5,0.285714286,0.133333333,72.63,6.94,0,111.6,18.6
294.813449,0.334194092,Li2.45In0.45Zn0.55Cl4.9,10.1039/D4MA00405A ,0.000806888,Halide,2.346526946,33.33365269,1.377005988,4,0.293413174,1.009144251,0.954921,4,0.408839779,0.5,114.82,6.94,0,33.4,8.35
294.8268303,0.226520992,Li6.5P0.5Si0.5S5Br,10.1039/C7TA08581H,0.001887332,Argyrodite,1.798148148,23.32518519,1.223703704,5,0.481481481,1.15670772,0.616939556,5,0.204081633,1.083333333,79.9,6.94,0,67.5,13.5
294.8502762,0.609682961,87.9Li3PS4-13.1LiAlS2,10.1016/j.ssi.2012.03.003,6.03E-05,Sulfide,1.93168343,22.64788115,1.258959767,4,0.366331392,1.035015602,0.550962626,4,0.239130435,0.732662785,32.07,6.94,1,3022.4,755.6
294.8732183,0.300810853,Li3.15Si0.15P0.85S4,10.1021/acs.chemmater.9b00657,0.000841403,Argyrodite,1.908404908,22.16920245,1.25006135,4,0.386503067,1.026019635,0.527441,4,0.217391304,0.7875,32.07,6.94,0,32.6,8.15
294.9756598,0.293539614,Li6.25Fe0.25La3Zr2O12,10.1021/acs.chemmater.6b02516,0.001168839,Garnet,2.290319149,36.10670213,1.116702128,5,0.265957447,1.216231418,1.36464416,5,0.464285714,0.520833333,138.91,6.94,0,117.5,23.5
295.0059462,1.040208857,Li7La2.75Ca0.25Zr1.75Nb0.25O12,10.1126/sciadv.1601659,0.000227574,NASICON,2.2559375,33.97770833,1.109270833,6,0.291666667,1.240206589,1.377084024,6,0.457142857,0.583333333,138.91,6.94,0,144,24
295.0536952,0.360783708,Li3.67Si0.67P0.33S4,10.1021/acs.chemmater.9b00657,0.000159788,Argyrodite,1.83532872,21.08306805,1.218269896,4,0.423298731,1.043063461,0.527441,4,0.217391304,0.9175,32.07,6.94,0,34.68,8.67
295.0616833,0.530608193,Li5.9La3Ta1.55Gd0.45O12,10.1039/c6dt04021g,4.11E-06,Garnet,2.324323144,43.70790393,1.126157205,5,0.257641921,1.213804936,1.36864375,4,0.457142857,0.491666667,180.95,6.94,0,114.5,22.9
295.0675589,0.343036277,Li1.5Al0.5Ge1.5(PO4)3 ,10.1021/acs.jpcc.4c02613,0.000241594,LAGP,2.872432432,22.58135135,1.098648649,5,0.081081081,1.080768657,0.765246,5,0.314285714,0.125,72.63,6.94,0,92.5,18.5
295.0863625,0.303562214,Li6.25Fe0.18La3Zr2O12,10.1021/acs.chemmater.6b02516,0.000797457,Garnet,2.291694409,36.0477166,1.118096458,5,0.266752027,1.205831958,1.36464416,5,0.464285714,0.520833333,138.91,6.94,0,117.15,23.43
295.1456917,0.644064929,98.02Li3PS4-1.98LiAlS2,10.1016/j.ssi.2012.03.003,2.45E-05,Sulfide,1.931312494,22.52881047,1.259850015,4,0.373750126,0.987958594,0.556818795,4,0.239130435,0.747500252,32.07,6.94,1,3168.32,792.08
295.1534738,0.652426093,99Li3PS4-LiAlS2,10.1016/j.ssi.2012.03.003,1.99E-05,Sulfide,1.931281407,22.51883166,1.259924623,4,0.374371859,0.982038103,0.557655142,4,0.239130435,0.748743719,32.07,6.94,1,3184,796
295.1872954,0.34597021,Li7La3Zr2O12-0.3B2O3,10.1016/j.ssi.2017.08.016,0.000255657,Garnet,2.290980392,33.75043137,1.100862745,5,0.274509804,1.239257307,1.359966864,5,0.192857143,0.542635659,138.91,6.94,1,127.5,25.5
295.2,0.281580675,Li10GeP2S12,10.1039/C3EE41728J,0.008804374,LGPS,1.886,23.5524,1.2436,4,0.4,1.049634821,0.567528,4,0.239130435,0.833333333,72.63,6.94,0,100,25
295.2091717,0.379882922, Li5La3Nb2O12 ,10.1038/nmat4821,0.000227699,Garnet,2.394545455,37.69318182,1.135,4,0.227272727,1.157033336,1.336842975,4,0.457142857,0.416666667,138.91,6.94,0,88,22
295.2107104,0.294907323,Li2S-P2S5,10.1016/j.jpowsour.2006.04.037,0.001290208,Sulfide,2.182,26.824,1.344,3,0.2,0.950270539,0.384016,3,0.239130435,0.333333333,32.07,6.94,0,30,10
295.2262617,0.740470073,Li2.4In0.4Zn0.6Cl4.8,10.1039/D4MA00405A,7.35E-06,Halide,2.344146341,33.16731707,1.375121951,4,0.292682927,1.0117598,0.954921,4,0.408839779,0.5,114.82,6.94,0,32.8,8.2
295.2547368,0.327166184,Li6.5La3Ta1.25Y0.75O12,10.1021/acs.inorgchem.5b00972,0.000173667,Garnet,2.286808511,40.28553191,1.119361702,5,0.276595745,1.22744303,1.37691904,4,0.457142857,0.541666667,180.95,6.94,0,117.5,23.5
295.2554092,0.720634136,Li2.4In0.4Zn0.6Cl4.8,10.1039/D4MA00405A,1.97E-05,Halide,2.344146341,33.16731707,1.375121951,4,0.292682927,1.0117598,0.954921,4,0.408839779,0.5,114.82,6.94,0,32.8,8.2
295.2702501,0.614115467,Li2.4In0.4Zn0.6Cl4.8,10.1039/D4MA00405A,3.26E-05,Halide,2.344146341,33.16731707,1.375121951,4,0.292682927,1.0117598,0.954921,4,0.408839779,0.5,114.82,6.94,0,32.8,8.2
295.3225468,0.424839466,(Li2S)0.58(SiS2)0.21(LiPO3)0.21,10.1021/acs.chemmater.4c00464,5.30E-05,Solid Salt,2.031783626,18.73111111,1.151929825,5,0.400584795,1.380302446,0.756013889,4,0.217391304,0.840490798,32.07,6.94,0,17.1,3.42
295.3276325,0.432473675,Li5.1La3Ta1.95Y0.05O12,10.1021/acs.inorgchem.5b00972,9.18E-06,Garnet,2.378461538,45.31321267,1.133891403,5,0.230769231,1.169047107,1.366863889,4,0.457142857,0.425,180.95,6.94,0,110.5,22.1
295.3717311,0.226993761,Li9.98Ge0.99Sn0.01P2S11.98F0.02,10.1002/adma.202408903,0.002984674,Halide,1.887826261,23.57368295,1.243642914,6,0.399519616,1.05790457,0.681645542,5,0.239130435,0.831666667,118.71,6.94,0,149.88,24.98
295.3741511,0.309229399,Li6.65La2.75Ba0.25Zr1.4Nb0.1O12,10.1021/acs.inorgchem.5b00184,0.000407585,Garnet,2.292289417,34.18941685,1.127257019,6,0.287257019,1.194080594,1.387522633,6,0.457142857,0.554166667,138.91,6.94,0,138.9,23.15
295.3769348,0.639944433,90.4Li3PS4-9.6LiAlS2,10.1016/j.ssi.2012.03.003,5.48E-05,Sulfide,1.931565126,22.60990546,1.259243697,4,0.368697479,1.022547633,0.552750769,4,0.239130435,0.737394958,32.07,6.94,1,3046.4,761.6
295.3776134,0.563489319,Li3.6Zn0.2GeS4,10.1016/S0167-2738(00)00277-0,6.33E-08,Sulfide,1.839545455,27.15568182,1.224318182,4,0.409090909,1.057177664,0.51888,4,0.288043478,0.9,72.63,6.94,0,35.2,8.8
295.4249856,0.16424166,Li10SiP2S11.1O0.9,10.1021/acs.chemmater.9b00505,9.30E-05,Oxide,1.91256,21.19228,1.22256,5,0.4,1.177499364,0.634913018,4,0.217391304,0.833333333,32.07,6.94,0,125,25
295.4390658,0.569509431,Li3.8Zn0.1GeS4,10.1016/S0167-2738(00)00277-0,9.36E-08,Sulfide,1.822359551,26.27191011,1.219325843,4,0.426966292,1.018868918,0.51888,4,0.288043478,0.95,72.63,6.94,0,35.6,8.9
295.4604097,0.580326823,Li3.8GeZn0.1S4,10.1016/S0167-2738(00)00277-0,9.87E-08,Thio-LISICON,1.822359551,26.27191011,1.219325843,4,0.426966292,1.018868918,0.51888,4,0.288043478,0.95,72.63,6.94,0,35.6,8.9
295.4672371,0.08685744,0.75LiNH2-0.25LiI,10.1021/cm1006857,0.0427768,Hydride-Halide,2.064285714,14.48128571,0.560714286,4,0.285714286,1.239659392,0.480864,3,0.059090909,4,126.9,1.008,1,14,3.5
295.4908102,0.520239964,LiGeTi(PO4)3,10.1021/jp973296c,2.23E-07,NASICON,2.91,22.90833333,1.112222222,5,0.055555556,1.050665277,0.629877778,5,0.314285714,0.083333333,72.63,6.94,0,90,18
295.5030867,0.344816816,Li7La2.75Ba0.25Zr1.75Ta0.25O12,10.1021/acs.chemmater.3c02615,7.38E-08,Garnet,2.25375,35.9078125,1.112916667,6,0.291666667,1.240206589,1.392327367,6,0.457142857,0.583333333,180.95,6.94,0,144,24
295.5386547,0.313360849,Li5.3Ca0.1PS4.5Cl1.5,10.1021/acs.chemmater.0c03090,0.006407919,Argyrodite,1.922096774,21.71370968,1.255080645,5,0.427419355,1.228572796,0.763784,5,0.239130435,0.883333333,40.08,6.94,0,62,12.4
295.5861375,0.433173004,Li5.5La3Ta1.75Y0.25O12,10.1021/acs.inorgchem.5b00972,2.75E-05,Garnet,2.351111111,43.81288889,1.129555556,5,0.244444444,1.196911522,1.366863889,4,0.457142857,0.458333333,180.95,6.94,0,112.5,22.5
295.5944188,0.295148559,Li3.25Si0.25P0.75S4,10.1021/acs.chemmater.9b00657,0.001086738,Argyrodite,1.893636364,21.94969697,1.243636364,4,0.393939394,1.041913681,0.527441,4,0.217391304,0.8125,32.07,6.94,0,33,8.25
295.6249407,0.322360896,Li5.5PS4.5Cl1.5,10.1021/acsaem.5c00534,0.00017334,Argyrodite,1.9144,21.3304,1.2492,4,0.44,1.185515808,0.758263776,4,0.239130435,0.916666667,35.45,6.94,0,50,12.5
295.6249407,0.261826748,Li5.8P0.85Ce0.15S4.2O0.3Cl1.5,10.1021/acsaem.5c00534,0.00163733,Argyrodite,1.900117188,21.89558594,1.234101563,6,0.453125,1.29575551,0.843643359,5,0.239130435,0.966666667,140.12,6.94,0,76.8,12.8
295.6742254,0.326774774,Li5.55Ca0.1PS4.75Cl1.25,10.1021/acs.chemmater.0c03090,0.005907496,Argyrodite,1.89201581,21.35494071,1.245889328,5,0.438735178,1.196832206,0.763784,5,0.239130435,0.925,40.08,6.94,0,63.25,12.65
295.6810631,0.313246699,Li6.1P0.7Ce0.72S3.9O0.6Cl1.5,10.1021/acsaem.5c00534,0.000129096,Argyrodite,1.862677515,26.09078402,1.213180473,6,0.451183432,1.409356686,0.875768359,5,0.239130435,1.016666667,140.12,6.94,0,81.12,13.52
295.6810631,0.320525032,Li5.9P0.8Ce0.2S4.1O0.4Cl1.5,10.1021/acsaem.5c00534,0.000281319,Argyrodite,1.895503876,22.07813953,1.229224806,6,0.457364341,1.31703007,0.843643359,5,0.239130435,0.983333333,140.12,6.94,0,77.4,12.9
295.6810631,0.302070562,Li5.7P0.9Ce0.1S4.3O0.2Cl1.5,10.1021/acsaem.5c00534,0.000648433,Argyrodite,1.90480315,21.71015748,1.239055118,6,0.448818898,1.269639088,0.843643359,5,0.239130435,0.95,140.12,6.94,0,76.2,12.7
295.7148671,0.386012499,Li6PS5Cl,10.1021/acsaem.4c01426,0.001290372,Argyrodite,1.856153846,20.64692308,1.231538462,4,0.461538462,1.118968867,0.69516213,4,0.239130435,1,35.45,6.94,0,52,13
295.7173234,0.384053174,Li6PS5Cl,10.1021/acsaem.4c01426,0.00123444,Argyrodite,1.856153846,20.64692308,1.231538462,4,0.461538462,1.118968867,0.69516213,4,0.239130435,1,35.45,6.94,0,52,13
295.7173234,0.384454554,Li6PS5Cl,10.1021/acsaem.4c01426,0.00123444,Argyrodite,1.856153846,20.64692308,1.231538462,4,0.461538462,1.118968867,0.69516213,4,0.239130435,1,35.45,6.94,0,52,13
295.7350713,0.554844462,Li2S-GeS2,10.1016/0022-3093(80)90430-5,3.09E-05,Sulfide,1.951666667,30.45333333,1.261666667,3,0.333333333,1.011404265,0.512680556,3,0.288043478,0.666666667,72.63,6.94,0,18,6
295.8072283,0.322947586,Li1.3Ge1.7Cr0.3P3O12,10.1016/0167-2738(88)90368-2,3.44E-05,NASICON,2.898306011,23.66136612,1.101912568,5,0.071038251,1.049159727,0.75955475,5,0.314285714,0.108333333,72.63,6.94,0,91.5,18.3
295.827055,0.362049453,LiMn2O4,10.1016/j.ssi.2006.04.025,0.000130404,Oxide,2.548571429,25.83142857,1.1,3,0.142857143,0.955699891,1.090469388,3,0.478571429,0.25,54.94,6.94,0,21,7
295.8353054,0.370796467,Li6La3Ta1.5Y0.5O12,10.1021/acs.inorgchem.5b00972,0.000122143,Garnet,2.31826087,42.01086957,1.124347826,5,0.260869565,1.216933453,1.366863889,4,0.457142857,0.5,180.95,6.94,0,115,23
295.8878799,0.107599032,Li7La3Zr2O12,10.1007/s10853-020-05221-1,2.77E-05,Garnet,2.254166667,34.98958333,1.110416667,4,0.291666667,1.172954578,1.414307639,4,0.514285714,0.583333333,138.91,6.94,0,96,24
295.98309,0.311912323,(Li2S)0.58(SiS2)0.336(LiPO3)0.084,10.1021/acs.chemmater.4c00464,0.001058607,Solid Salt,1.937664141,20.47244949,1.191060606,5,0.392676768,1.269538331,0.687563265,4,0.217391304,0.82712766,32.07,6.94,0,15.84,3.168
296.0069444,0.371413784,Li5.5PS5Cl1.5,10.1021/acsaem.4c01426,0.001272048,Argyrodite,1.94,21.74346154,1.271923077,4,0.423076923,1.177910763,0.758263776,4,0.239130435,0.846153846,35.45,6.94,0,52,13
296.0131688,0.52735257,Li5La3Ta2O12,10.1039/c6dt04021g,1.83E-05,Garnet,2.385454545,45.69681818,1.135,4,0.227272727,1.157033336,1.352115702,4,0.457142857,0.416666667,180.95,6.94,0,88,22
296.0944596,0.676508454,Li6.05Hf1.95Y0.05O7,10.1149/2.06011701jes,1.03E-08,NASICON,2.166445183,33.65368771,1.050365449,4,0.401993355,1.00611525,1.373671972,4,0.5,0.864285714,178.49,6.94,0,60.2,15.05
296.1467272,0.318574549,Li7La3Hf2O12,10.1007/s11581-010-0486-2,0.000216671,Garnet,2.251666667,42.26208333,1.10875,4,0.291666667,1.172954578,1.418997222,4,0.5,0.583333333,178.49,6.94,0,96,24
296.1507516,0.361097372,LiFe0.5Mn1.5O4,10.1016/j.ssi.2006.04.025,2.77E-05,Oxide,2.568571429,25.89642857,1.098571429,4,0.142857143,1.116367075,1.010635938,4,0.464285714,0.25,55.85,6.94,0,28,7
296.1646676,0.602012028,Li3(NH2)2I,10.1021/cm1006857,1.13E-05,Hydride,2.048,17.9772,0.622,4,0.3,1.279854226,0.585696,3,0.059090909,3,126.9,1.008,0,40,10
296.1820915,0.500341839,Li5.3La3Ta1.85Gd0.15O12,10.1039/c6dt04021g,5.19E-06,Garnet,2.364529148,45.01600897,1.131973094,5,0.237668161,1.184986309,1.36864375,4,0.457142857,0.441666667,180.95,6.94,0,111.5,22.3
296.2054571,0.308299406,Li3.2Ge0.2P0.8S4,10.1149/1.1379028,0.000535099,LISICON,1.903658537,23.14512195,1.25,4,0.390243902,1.035005177,0.530004,4,0.239130435,0.8,72.63,6.94,0,32.8,8.2
296.2804104,0.274969104,Li5La3Tb2O12,10.1016/j.jallcom.2025.180914,3.71E-06,Garnet,2.358181818,43.695,1.160454545,4,0.227272727,1.157033336,1.40785124,3,0.542857143,0.416666667,158.93,6.94,0,88,22
296.3267028,0.505976484,m-Li2SiS3,10.1021/jacs.1c13178,4.60E-05,Sulfide,1.933333333,23.03,1.24,3,0.333333333,1.011404265,0.512222222,3,0.217391304,0.666666667,32.07,6.94,0,18,6
296.3397504,0.436272205,Li7La3Zr2O12,10.1007/s10853-020-05221-1,4.88E-05,Garnet,2.254166667,34.98958333,1.110416667,4,0.291666667,1.172954578,1.414307639,4,0.514285714,0.583333333,138.91,6.94,0,96,24
296.4123216,0.31387047,Li5.7La3Ta1.65Gd0.35O12,10.1039/c6dt04021g,9.01E-05,Garnet,2.337488987,44.13625551,1.128061674,5,0.251101322,1.206320196,1.36864375,4,0.457142857,0.475,180.95,6.94,0,113.5,22.7
296.4504337,0.447224101,Li5.5La3Ta1.75Gd0.25O12,10.1039/c6dt04021g,7.03E-05,Garnet,2.350888889,44.57222222,1.13,5,0.244444444,1.196911522,1.36864375,4,0.457142857,0.458333333,180.95,6.94,0,112.5,22.5
296.4733314,0.386362087,Li6PS5Cl,10.1021/acsaem.4c01426,0.001834082,Argyrodite,1.856153846,20.64692308,1.231538462,4,0.461538462,1.118968867,0.69516213,4,0.239130435,1,35.45,6.94,0,52,13
296.4870841,0.262853317,Li3.35Ge0.35P0.65S4,10.1149/1.1379028,0.001722636,LISICON,1.883832335,23.60239521,1.242814371,4,0.401197605,1.050674956,0.530004,4,0.239130435,0.8375,72.63,6.94,0,33.4,8.35
296.4883018,0.260350512,Li3.3Ge0.3P0.7S4,10.1149/1.1379028,0.001688837,LISICON,1.890361446,23.45180723,1.245180723,4,0.397590361,1.04706789,0.530004,4,0.239130435,0.825,72.63,6.94,0,33.2,8.3
296.4906144,0.396500507,Li6PS5Cl,10.1021/acsaem.4c01426,0.001344945,Argyrodite,1.856153846,20.64692308,1.231538462,4,0.461538462,1.118968867,0.69516213,4,0.239130435,1,35.45,6.94,0,52,13
296.5107182,0.285821015,Li1.3Al0.3Ti1.7(PO4)3 ,10.1021/acsami.8b06366,0.000127175,NASICON,2.853825137,20.9510929,1.109672131,5,0.071038251,1.049159727,0.856755,5,0.314285714,0.108333333,47.87,6.94,0,91.5,18.3
296.6047653,0.487432722,Li5.5La3Nb1.75In0.25O12,10.1016/j.jssc.2005.12.025,2.70E-05,Garnet,2.365111111,37.25322222,1.128444444,5,0.244444444,1.196911522,1.3174,5,0.457142857,0.458333333,138.91,6.94,0,112.5,22.5
296.6535056,0.207614618,Li10GeP2S11.7O0.3,10.1016/j.jpowsour.2016.05.100,0.011394651,LGPS,1.89632,23.35956,1.23832,5,0.4,1.105750109,0.635009024,4,0.239130435,0.833333333,72.63,6.94,0,125,25
296.6601179,0.531592137,Li1.5Al0.3Si0.2Ti1.7P2.8O12,10.1016/j.mtadv.2023.100389,1.07E-07,NASICON,2.830432432,20.76848649,1.105459459,6,0.081081081,1.10539233,0.84682449,6,0.285714286,0.125,47.87,6.94,0,111,18.5
296.6818739,0.164091702,SmCl(LiCl)0.5 ,10.1021/jacs.2c09446,0.002262774,Halide,2.133333333,69.00166667,1.351666667,3,0.166666667,1.011404265,1.09131875,3,0.419889503,0.333333333,150.36,6.94,0,9,3
296.7239488,0.352502091,Li6.5La2.9Ba0.1Zr1.4Ta0.6O12,10.1021/acs.jpcc.2c02074,0.000198343,Garnet,2.284723404,37.8706383,1.117191489,6,0.276595745,1.241785003,1.392327367,6,0.457142857,0.541666667,180.95,6.94,0,141,23.5
296.7518398,0.271460223,Li5La3Tb2O12,10.1016/j.jallcom.2025.180914,1.68E-05,Garnet,2.358181818,43.695,1.160454545,4,0.227272727,1.157033336,1.40785124,3,0.542857143,0.416666667,158.93,6.94,0,88,22
296.7551083,0.358116283,(Li2S)0.58(SiS2)0.294(LiPO3)0.126,10.1021/acs.chemmater.4c00464,0.000324383,Solid Salt,1.970658057,19.86201722,1.177343173,5,0.395448954,1.328039117,0.687563265,4,0.217391304,0.831824062,32.07,6.94,0,16.26,3.252
296.7594614,0.266987913,Li5La3Tb2O12,10.1016/j.jallcom.2025.180914,1.29E-05,Garnet,2.358181818,43.695,1.160454545,4,0.227272727,1.157033336,1.40785124,3,0.542857143,0.416666667,158.93,6.94,0,88,22
296.7605617,0.93977587,LiBH4-1/2NH3,10.1039/C9CC09990E,0.000104868,Hydride,2.146,3.8816,0.375,4,0.1,0.940447989,0.219044,3,0.171052632,0,14.01,1.008,1,40,10
296.7764381,0.271154536,Li5La3Tb2O12,10.1016/j.jallcom.2025.180914,7.11E-06,Garnet,2.358181818,43.695,1.160454545,4,0.227272727,1.157033336,1.40785124,3,0.542857143,0.416666667,158.93,6.94,0,88,22
296.7798085,0.386818514,Li5.5PS5Cl1.5,10.1021/acsaem.4c01426,0.000959782,Argyrodite,1.94,21.74346154,1.271923077,4,0.423076923,1.177910763,0.758263776,4,0.239130435,0.846153846,35.45,6.94,0,52,13
296.7982682,0.292281283,Li5La3Tb2O12,10.1016/j.jallcom.2025.180914,3.32E-06,Garnet,2.358181818,43.695,1.160454545,4,0.227272727,1.157033336,1.40785124,3,0.542857143,0.416666667,158.93,6.94,0,88,22
296.8028398,0.378182941,LiAlH4,10.1063/1.3356981,1.57E-06,Hydride,1.898333333,6.325333333,0.463333333,3,0.166666667,0.867563228,0.215080556,2,0.486842105,0,26.98,1.008,0,18,6
296.8133536,0.427297126,Li6.1Hf1.9Y0.1O7,10.1149/2.06011701jes,2.32E-06,NASICON,2.162251656,33.26860927,1.050066225,4,0.40397351,1.016602266,1.373671972,4,0.5,0.871428571,178.49,6.94,0,60.4,15.1
296.8565856,0.309948983,Li9.6P3S12,10.1038/NENERGY.2016.30,0.001031716,LGPS,1.90804878,22.12902439,1.247804878,3,0.390243902,0.973980491,0.57055776,3,0.239130435,0.8,32.07,6.94,0,73.8,24.6
296.8700849,0.392058924,Li1.5Ho1.5Cl6,10.1002/aenm.202103921,0.000119138,Halide,2.475,52.27833333,1.483333333,3,0.166666667,0.867563228,1.019776,3,0.419889503,0.25,164.93,6.94,0,27,9
296.9183125,0.202782575,9Li6PS5Cl-Li6.4La3Zr1.4Ta0.6O12,10.1016/j.surfcoat.2024.130480,0.003754294,Argyrodite,2.135824176,31.80862637,1.158131868,8,0.340659341,1.601549317,1.175888712,7,0.239130435,0.688888889,180.95,6.94,0,291.2,36.4
296.9348659,0.401122868,Li6.6La2.7Mg0.3Zr1.3Ta0.7O12,10.1002/adsu.202300656,0.00032312,Garnet,2.283474576,36.66970339,1.110042373,6,0.279661017,1.267792114,1.357410207,6,0.457142857,0.55,180.95,6.94,0,141.6,23.6
296.9568815,0.377522367,Li3Y0.2In0.8Cl6,10.1021/acs.nanolett.0c01156,0.000846131,Halide,2.3568,34.3158,1.396,4,0.3,0.947985967,1.00791405,4,0.419889503,0.5,114.82,6.94,0,40,10
296.9762419,0.83,LiBH4·CH3NH2,10.1002/anie.202203484,0.009808365,Hydride,2.185384615,4.064769231,0.357692308,5,0.076923077,1.043793881,0.179947929,4,0.171052632,0,14.01,1.008,1,65,13
296.9853022,0.323486582,Li3InCl6,10.3389/fmats.2021.727617,0.00155414,Halide,2.368,34.834,1.394,3,0.3,0.897945725,0.988896,3,0.419889503,0.5,114.82,6.94,0,30,10
296.9914139,0.326561972,Li5.7PS4.7ClBr0.3,10.1021/acs.chemmater.3c02269,0.008900548,Halide,1.885826772,22.10055118,1.245511811,5,0.448818898,1.216168202,0.726325,4,0.224489796,0.95,79.9,6.94,0,63.5,12.7
297.0101915,0.292517126,(Li2S)0.58(SiS2)0.42(LiPO3)0,10.1021/acs.chemmater.4c00464,0.00102153,Solid Salt,1.866133333,21.79586667,1.2208,5,0.386666667,0.996695714,0.687563265,4,0.217391304,0.816901408,32.07,6.94,0,15,3
297.0232332,0.49026191,Li2Mg(NH)2,10.1039/C2CP23636B,9.84E-06,Hydride,1.964285714,9.746571429,0.462857143,4,0.285714286,1.351783994,0.684453061,3,0.171052632,0,24.31,1.008,0,28,7
297.0305184,0.4,Li3YCl5F,10.1021/acsenergylett.3c02307,0.000565444,Halide,2.394,30.598,1.356,4,0.3,1.16828245,1.282564,3,0.419889503,0.5,88.91,6.94,0,40,10
297.0327853,0.172407636,Li1.5Al0.5Ge1.5P3O12,10.1002/aenm.202201866,0.000269691,LGPS,2.872432432,22.58135135,1.098648649,5,0.081081081,1.080768657,0.765246,5,0.314285714,0.125,72.63,6.94,0,92.5,18.5
297.0763911,0.329435429,Li5.75PS4.75Cl1.25,10.1002/anie.201814222,0.004639842,Argyrodite,1.884705882,20.98196078,1.240196078,4,0.450980392,1.154314367,0.758263776,4,0.239130435,0.958333333,35.45,6.94,0,51,12.75
297.0884303,0.413845785,Li3.35P0.93S3.5O0.5,10.1016/j.ssi.2016.02.002,9.13E-05,LGPS,1.940785024,20.80870773,1.219227053,4,0.404589372,1.145168667,0.761521,3,0.239130435,0.8375,32.07,6.94,0,33.12,8.28
297.101102,0.272895803,Li5La3Tb2O12,10.1016/j.jallcom.2025.180914,1.40E-05,Garnet,2.358181818,43.695,1.160454545,4,0.227272727,1.157033336,1.40785124,3,0.542857143,0.416666667,158.93,6.94,0,88,22
297.128062,0.577550811,Li3.6GeZn0.2S4,10.1016/S0167-2738(00)00277-0,5.96E-08,Thio-LISICON,1.839545455,27.15568182,1.224318182,4,0.409090909,1.057177664,0.51888,4,0.288043478,0.9,72.63,6.94,0,35.2,8.8
297.1418697,0.350568141,Li1.5Al0.5Ge1.5(PO4)3,10.1088/1674-1056/25/1/018802,0.000327567,NASICON,2.872432432,22.58135135,1.098648649,5,0.081081081,1.080768657,0.765246,5,0.314285714,0.125,72.63,6.94,0,92.5,18.5
297.1588263,0.293599256,Li7.06La3Y0.06Zr1.94O12,10.1016/j.elecom.2011.08.014,0.000762884,Garnet,2.250714879,34.91387365,1.109991687,5,0.293433084,1.184295151,1.401209467,4,0.514285714,0.588333333,138.91,6.94,0,120.3,24.06
297.1977546,0.439300493,Li1.7Al0.61Ge1.35P3.04O12,10.1016/j.ssi.2016.03.007,4.92E-05,NASICON,2.850224599,22.05642246,1.094893048,5,0.090909091,1.099399721,0.744167347,5,0.314285714,0.141666667,72.63,6.94,0,93.5,18.7
297.219559,0.407606722,Li6.6La2.6Mg0.4Zr1.2Ta0.8O12,10.1002/adsu.202300656,0.000225064,Garnet,2.285084746,36.56432203,1.108389831,6,0.279661017,1.278550781,1.357410207,6,0.457142857,0.55,180.95,6.94,0,141.6,23.6
297.219559,0.390564525,Li6.6La2.9Mg0.1Zr1.5Ta0.5O12,10.1002/adsu.202300656,0.00054152,Garnet,2.280254237,36.8804661,1.113347458,6,0.279661017,1.237832891,1.357410207,6,0.457142857,0.55,180.95,6.94,0,141.6,23.6
297.2312704,1.36555028,LiBH4·1/2CH3NH2,10.1039/D3TA03911K,0.008179969,Hydride,2.185384615,4.064769231,0.357692308,5,0.076923077,1.043793881,0.179947929,4,0.171052632,0,14.01,1.008,1,65,13
297.3004611,0.305857688,Li5.34P0.96Si0.04S4.22O0.08Cl1.7,10.1016/j.jiec.2024.01.053,0.009128948,Argyrodite,1.940551053,21.45824959,1.252074554,6,0.43273906,1.252402354,0.794405859,5,0.217391304,0.89,35.45,6.94,0,74.04,12.34
297.3025137,0.391028125,Li7.6La2.9Mg0.1Zr1.5Ta0.5O12,10.1002/adsu.202300656,0.000512246,Garnet,2.227398374,35.66337398,1.09898374,6,0.308943089,1.237224769,1.359253772,6,0.457142857,0.633333333,180.95,6.94,0,147.6,24.6
297.303697,0.3559276,Li6.3Ga0.25La2.95Sr0.05Zr2O12,10.1149/2.0171903jes,0.000690969,Perovskite,2.287006369,36.08312102,1.115944798,6,0.267515924,1.227253128,1.373998225,6,0.442857143,0.525,138.91,6.94,0,141.3,23.55
297.3085633,0.058773765,SmCl(LiCl)0.5,10.1021/jacs.2c09446,0.006958638,Halide,2.133333333,69.00166667,1.351666667,3,0.166666667,1.011404265,1.09131875,3,0.419889503,0.333333333,150.36,6.94,0,9,3
297.3096783,0.419878318,Li0.5Ce0.25Pr0.25MoO4,10.1007/s12039-011-0068-5,1.23E-08,Scheelite,2.82875,38.94791667,1.188333333,5,0.083333333,1.040850024,1.206423437,4,0.464285714,0.125,140.91,6.94,0,30,6
297.3123944,0.348434238,Li3YBr6,10.1021/acs.chemmater.0c04352,0.001130465,Halide,2.192,58.913,1.494,3,0.3,0.897945725,0.889056,3,0.387755102,0.5,88.91,6.94,0,30,10
297.3296805,0.31077961,Li5.36P0.94Si0.06S4.18O0.12Cl1.7,10.1016/j.jiec.2024.01.053,0.006982655,Argyrodite,1.94131068,21.37809061,1.249789644,6,0.433656958,1.268622669,0.794405859,5,0.217391304,0.893333333,35.45,6.94,0,74.16,12.36
297.3518712,1.672164736,Li2.556Yb0.492Zr0.492Cl6,10.1016/j.nanoen.2021.106674,1.46E-06,Halide,2.375308176,37.78401258,1.423987421,4,0.267924528,0.950326781,1.087287603,4,0.397790055,0.426,173.05,6.94,0,38.16,9.54
297.3526692,0.634467542,Li2NH,10.1016/0375-9601(79)90846-6,0.000210261,Hydride,1.8,7.2245,0.505,3,0.5,1.039720771,0.7606,2,0.171052632,0,14.01,1.008,0,12,4
297.353614,0.178882007,Li5PS4(BH4)2,10.1021/acsomega.8b00377,0.001975815,Argyrodite,1.9545,11.1817,0.755,5,0.25,1.415022588,0.34327475,4,0.14673913,1.25,32.07,1.008,0,100,20
297.3553266,1.906784238,Li2.668Yb0.476Zr0.476Cl6,10.1016/j.nanoen.2021.106674,1.02E-06,Halide,2.362923077,37.11106445,1.418349272,4,0.277338877,0.947624129,1.087287603,4,0.397790055,0.444666667,173.05,6.94,0,38.48,9.62
297.3560177,1.804125858,Li2.612Yb0.484Zr0.484Cl6,10.1016/j.nanoen.2021.106674,9.55E-07,Halide,2.36908977,37.44613361,1.421156576,4,0.272651357,0.949037567,1.087287603,4,0.397790055,0.435333333,173.05,6.94,0,38.32,9.58
297.3568842,0.402939629,Li2.01Ho1.33Cl6,10.1002/aenm.202103921,0.000248173,Halide,2.416027837,47.75228051,1.454453961,3,0.215203426,0.892433062,1.079479339,3,0.419889503,0.335,164.93,6.94,0,28.02,9.34
297.3637266,0.361812457,Li3YBr6,10.1021/acs.chemmater.0c04352,0.000258965,Halide,2.192,58.913,1.494,3,0.3,0.897945725,0.889056,3,0.387755102,0.5,88.91,6.94,0,30,10
297.3637735,0.09332149,Li3InCl6 ,10.1039/C9EE02311A ,0.007161442,Halide,2.368,34.834,1.394,3,0.3,0.897945725,0.988896,3,0.419889503,0.5,114.82,6.94,0,30,10
297.3752749,0.506158701,Li6.1La3Ta1.45Gd0.55O12,10.1039/c6dt04021g,9.49E-07,Garnet,2.311385281,43.2869697,1.124285714,5,0.264069264,1.219692575,1.37854464,4,0.457142857,0.508333333,180.95,6.94,0,115.5,23.1
297.4002101,0.390251952,Li2.73Ho1.09Cl6,10.1002/aenm.202103921,0.001310936,Halide,2.339725051,41.89612016,1.417087576,3,0.278004073,0.900894249,1.079479339,3,0.419889503,0.455,164.93,6.94,0,29.46,9.82
297.4014824,0.349769844,Li5.8Ca0.1PS5Cl,10.1021/acs.chemmater.0c03090,0.004015612,Argyrodite,1.863100775,21.01007752,1.237054264,5,0.449612403,1.160908941,0.694125,5,0.239130435,0.966666667,40.08,6.94,0,64.5,12.9
297.4020927,0.351771428,Li2.7Y0.7Zr0.3Cl6,10.1021/acsenergylett.9b02599,0.001198538,Halide,2.356597938,33.09701031,1.418350515,4,0.278350515,0.950324617,1.064219835,4,0.397790055,0.45,91.22,6.94,0,38.8,9.7
297.4037029,0.253361227,Li2ZrCl5.8S0.1,10.1002/batt.202500378,0.000424181,Halide,2.457977528,35.27157303,1.451910112,4,0.224719101,0.91058928,0.860681,4,0.391304348,0.338983051,91.22,6.94,0,35.6,8.9
297.4043115,0.485986664,Li5La3Nb2O12,10.1016/j.jpowsour.2010.11.089,2.74E-05,Garnet,2.394545455,37.69318182,1.135,4,0.227272727,1.157033336,1.336842975,4,0.457142857,0.416666667,138.91,6.94,0,88,22
297.4043115,0.33983183,Li6.875La3Zr1.875Nb0.125O12,10.1016/j.jpowsour.2010.11.089,0.00062924,Garnet,2.262251309,35.14528796,1.111832461,5,0.287958115,1.192195959,1.374168,5,0.457142857,0.572916667,138.91,6.94,0,119.375,23.875
297.4043115,0.336426213,Li6.75La3Zr1.75Nb0.25O12,10.1016/j.jpowsour.2010.11.089,0.000782512,Garnet,2.270421053,35.30263158,1.113263158,5,0.284210526,1.203924315,1.374168,5,0.457142857,0.5625,138.91,6.94,0,118.75,23.75
297.4095354,0.339041531,Li2.4Y0.4Zr0.6Cl6,10.1021/acsenergylett.9b02599,0.000961936,Halide,2.404042553,34.00553191,1.433617021,4,0.255319149,0.945106485,1.064219835,4,0.397790055,0.4,91.22,6.94,0,37.6,9.4
297.4328538,0.326553986,Li5.32P0.98Si0.02S4.26O0.04Cl1.7,10.1016/j.jiec.2024.01.053,0.008707097,Argyrodite,1.939788961,21.53866883,1.254366883,6,0.431818182,1.233513043,0.794405859,5,0.217391304,0.886666667,35.45,6.94,0,73.92,12.32
297.4343293,0.302821477,Li3ScCl6,10.1126/sciadv.abh1896,0.001377529,Halide,2.326,27.848,1.395,3,0.3,0.897945725,1.054164,3,0.419889503,0.5,44.96,6.94,0,30,10
297.4444929,0.247749527,Li10Ge0.95Sn0.05P2S12,10.1016/j.jpowsour.2014.07.159,0.00816896,LGPS,1.8859,23.64456,1.24392,5,0.4,1.057575431,0.545902515,4,0.239130435,0.833333333,118.71,6.94,0,125,25
297.4620992,0.320470006,Li5.38P0.92Si0.08S4.14O0.08Cl1.7,10.1016/j.jiec.2024.01.053,0.006659984,Argyrodite,1.932325203,21.33265041,1.246520325,6,0.437398374,1.261161508,0.794405859,5,0.217391304,0.908783784,35.45,6.94,0,73.8,12.3
297.4676578,0.460735732,Li1.6Al0.6Ge1.4(PO4)3,10.1021/acsenergylett.7b00849,0.000426059,NASICON,2.860107527,22.25182796,1.09688172,5,0.086021505,1.093522429,0.765246,5,0.314285714,0.133333333,72.63,6.94,0,93,18.6
297.4723712,0.270578102, Li6.6La3Zr1.6Sb0.4O12,10.1016/j.jpcs.2021.110092,9.40E-05,Garnet,2.287966102,35.98262712,1.117033898,5,0.279661017,1.214006633,1.359336,5,0.514285714,0.55,138.91,6.94,0,118,23.6
297.476773,0.297960943,Li1.6Zn0.2MgCl4,10.1016/j.jssc.2023.124361,1.28E-05,Sulfide,2.330588235,27.98382353,1.371176471,4,0.235294118,1.038202661,0.9697,4,0.397790055,0.4,65.38,6.94,0,27.2,6.8
297.4939317,0.351819135,Li5.4P0.9Si0.1S4.1O0.2Cl1.7,10.1016/j.jiec.2024.01.053,0.004975107,Argyrodite,1.942822581,21.21854839,1.245241935,6,0.435483871,1.296188536,0.794405859,5,0.217391304,0.9,35.45,6.94,0,74.4,12.4
297.4996929,0.381342046,Li5.5PS4.5Cl1.5-Li3N,10.1016/j.est.2023.110200,0.001111379,Halide-Nitride,1.812727273,18.27030303,1.092424242,5,0.515151515,1.253838663,0.802247222,4,0.070652174,1.416666667,35.45,6.94,1,82.5,16.5
297.5047985,0.380431446,Li6.6La3Zr1.6Ta0.4O12,10.1002/adsu.202300656,0.000700997,Garnet,2.278644068,36.98584746,1.115,5,0.279661017,1.214006633,1.379576,5,0.457142857,0.55,180.95,6.94,0,118,23.6
297.5047985,0.261980137,Li7Ag0.1P3S11I0.1,10.1021/acssuschemeng.0c03634,0.001339136,Halide,1.993820755,24.4215566,1.283726415,5,0.330188679,1.033551234,0.501088847,5,0.2,0.630630631,126.9,6.94,0,106,21.2
297.5193089,0.301105905,Li6.73La2.71Y0.17Zr1.92Al0.31O12,10.1016/j.ceramint.2025.02.179,2.39E-06,Oxide,2.269987416,34.13478188,1.107755872,6,0.282298658,1.244350317,1.35844216,5,0.385714286,0.560833333,138.91,6.94,0,143.04,23.84
297.5206612,0.477833681,Li1.75Zn0.625PS4,10.1021/acs.chemmater.7b03833,1.85E-05,Sulfide,2.068644068,28.78067797,1.300677966,4,0.237288136,1.153248064,0.4479,4,0.239130435,0.4375,65.38,6.94,0,29.5,7.375
297.5206612,0.418700833,Li2.8Zn0.1PS4,10.1021/acs.chemmater.7b03833,0.000150428,Sulfide,1.951772152,23.44556962,1.266075949,4,0.35443038,1.02915981,0.503933333,4,0.239130435,0.7,65.38,6.94,0,31.6,7.9
297.5427951,0.274356796,Li3N-Li7La3Zr2O12,10.1021/acsenergylett.1c01554,0.001085476,Garnet,2.145714286,31.235,1.037857143,5,0.357142857,1.277673726,1.396503061,5,0.092857143,0.833333333,138.91,6.94,0,140,28
297.5433369,0.379982095,Li1.3Al0.3Ti1.7(PO4)3,10.1021/acsami.9b08132,7.79E-06,NASICON,2.853825137,20.9510929,1.109672131,5,0.071038251,1.049159727,0.856755,5,0.314285714,0.108333333,47.87,6.94,0,91.5,18.3
297.547316,0.514915229,Li3ErCl6,10.1126/sciadv.abh1896,8.91E-05,Halide,2.314,40.078,1.403,3,0.3,0.897945725,1.078644,3,0.419889503,0.5,167.26,6.94,0,30,10
297.5483422,0.301922094,Li6.47La2.6Y0.17Zr1.85Al0.6O12,10.1016/j.ceramint.2025.02.179,8.53E-06,Oxide,2.284276066,33.69048122,1.106129168,6,0.273111017,1.269138946,1.35844216,5,0.385714286,0.539166667,138.91,6.94,0,142.14,23.69
297.5512458,0.329287931,Li6.73La2.71Y0.17Zr1.92Al0.31O12,10.1016/j.ceramint.2025.02.179,9.69E-06,Oxide,2.269987416,34.13478188,1.107755872,6,0.282298658,1.244350317,1.35844216,5,0.385714286,0.560833333,138.91,6.94,0,143.04,23.84
297.5526296,0.264516713,Li1.3Al0.225Gd0.075Ti1.7(PO4)3,10.1142/S1793604721400026,0.000430025,NASICON,2.852144809,21.48498634,1.111311475,6,0.071038251,1.058378336,0.921427664,6,0.314285714,0.108333333,157.25,6.94,0,109.8,18.3
297.5532092,0.329015288,Li2.5Y0.5Zr0.5Cl6,10.1021/acsenergylett.9b02599,0.001381814,Halide,2.387894737,33.69631579,1.428421053,4,0.263157895,0.95148796,1.064219835,4,0.397790055,0.416666667,91.22,6.94,0,38,9.5
297.556719,0.395090182,Li5.5PS5Cl1.5,10.1021/acsaem.4c01426,0.000724167,Argyrodite,1.94,21.74346154,1.271923077,4,0.423076923,1.177910763,0.758263776,4,0.239130435,0.846153846,35.45,6.94,0,52,13
297.5620143,0.263755511,Li2ZrCl6,10.1002/batt.202500378,0.000271928,Halide,2.472222222,35.31111111,1.455555556,3,0.222222222,0.848685558,0.955150617,3,0.397790055,0.333333333,91.22,6.94,0,27,9
297.5620143,0.254709311,Li2ZrCl5.2S0.4,10.1002/batt.202500378,0.000400617,Halide,2.413255814,35.14744186,1.440465116,4,0.23255814,1.036320003,0.860681,4,0.391304348,0.357142857,91.22,6.94,0,34.4,8.6
297.5629946,0.35510714,Li1.3Al0.3Ti1.7(PO4)3 ,10.1021/acsami.9b08132,1.77E-05,NASICON,2.853825137,20.9510929,1.109672131,5,0.071038251,1.049159727,0.856755,5,0.314285714,0.108333333,47.87,6.94,0,91.5,18.3
297.5654805,0.362175156,Li2.8Y0.8Zr0.2Cl6,10.1021/acsenergylett.9b02599,0.000961936,Halide,2.341428571,32.80653061,1.413469388,4,0.285714286,0.942271288,1.064219835,4,0.397790055,0.466666667,91.22,6.94,0,39.2,9.8
297.5679542,0.315177401,Li3.2PS4,10.1016/j.jpowsour.2020.228250,0.001199093,LGPS,1.90804878,22.12902439,1.247804878,3,0.390243902,0.973980491,0.585491358,3,0.239130435,0.8,32.07,6.94,0,24.6,8.2
297.5728721,0.432341911,Li6.65La2.95Sr0.05Zr1.6Sb0.4O12,10.1016/j.electacta.2021.139285,0.000865624,Garnet,2.284883721,35.8127907,1.116596195,6,0.281183932,1.224880661,1.369169822,6,0.514285714,0.554166667,138.91,6.94,0,141.9,23.65
297.58982,0.386275432,Li5.5Nd3Zr2Al0.5O12,10.1039/C3TA13252H,8.66E-06,Garnet,2.328478261,37.34,1.114347826,5,0.239130435,1.242861523,1.35163316,5,0.385714286,0.458333333,144.24,6.94,0,115,23
297.595552,0.408563743,Li8.2La2.6Mg0.4Zr1.2Ta0.8O12,10.1002/adsu.202300656,0.000208754,Garnet,2.202222222,34.6834127,1.086269841,6,0.325396825,1.273238266,1.357375893,6,0.457142857,0.683333333,180.95,6.94,0,151.2,25.2
297.6008829,0.440597289,Li3HoCl6,10.1002/aenm.202103921,0.000358184,Halide,2.313,39.845,1.404,3,0.3,0.897945725,1.080801,3,0.419889503,0.5,164.93,6.94,0,30,10
297.6066473,1.313376687,LiCB9H10,10.1002/aenm.201502237,4.92E-07,Closo,2.09,6.015238095,0.335714286,4,0.047619048,1.00638567,0.075580952,3,0.210526316,0,12.01,1.008,0,84,21
297.6085387,0.305786118,Li3.4Ge0.4P0.6S4,10.1149/1.1379028,0.000692435,LISICON,1.877380952,23.75119048,1.24047619,4,0.404761905,1.052874296,0.530004,4,0.239130435,0.85,72.63,6.94,0,33.6,8.4
297.6107012,0.400751668,Li8La2.7Mg0.3Zr1.3Ta0.7O12,10.1002/adsu.202300656,0.000320682,Garnet,2.21048,35.00484,1.09044,6,0.32,1.264219778,1.359253772,6,0.457142857,0.666666667,180.95,6.94,0,150,25
297.6245257,0.383521298,Li6.47La2.6Y0.17Zr1.85Al0.6O12,10.1016/j.ceramint.2025.02.179,1.62E-06,Oxide,2.284276066,33.69048122,1.106129168,6,0.273111017,1.269138946,1.35844216,5,0.385714286,0.539166667,138.91,6.94,0,142.14,23.69
297.6252481,0.235442826,Li9.9SnP2S11.9Cl0.1,10.1021/ja407393y ,0.002667812,LIPON,1.889959839,25.48329317,1.25184739,5,0.397590361,1.073384393,0.605528994,5,0.239130435,0.825,118.71,6.94,0,124.5,24.9
297.6303614,0.332655354,Li0.33La0.56Ti0.99Sn0.01O3,10.1007/s10008-023-05384-2,0.000770459,Perovskite,2.618323108,36.12642127,1.153047035,5,0.067484663,1.065867496,1.109812245,5,0.435714286,0.11,138.91,6.94,0,24.45,4.89
297.6333526,0.298208156,(Li2S)0.75(P2S5)0.25,10.1039/d3ra04706g,1.74E-05,Sulfide,1.93125,22.50875,1.26,3,0.375,0.974314753,0.538896,3,0.239130435,0.75,32.07,6.94,0,12,4
297.6367641,0.262878288,Li1.3Al0.275Y0.025Ti1.7(PO4)3,10.1016/j.jallcom.2018.12.183,0.000467222,NASICON,2.85329235,21.03569672,1.110163934,6,0.071038251,1.053861956,0.918679365,6,0.314285714,0.108333333,88.91,6.94,0,109.8,18.3
297.6368715,0.382975948,Li7.4La3Zr1.6Ta0.4O12,10.1002/adsu.202300656,0.000673142,Garnet,2.236065574,36.0007377,1.103360656,5,0.303278689,1.214617633,1.383746746,5,0.457142857,0.616666667,180.95,6.94,0,122,24.4
297.6502741,0.227488802,Li9.88GeP1.96Sb0.04S11.88Cl0.12,10.1021/acs.nanolett.2c04140,0.006169334,Sulfide,1.892942122,23.794791,1.246302251,6,0.397106109,1.085151843,0.583762414,5,0.239130435,0.823333333,121.76,6.94,0,149.28,24.88
297.6553687,0.175061574,Li1.3Al0.225Y0.075Ti1.7(PO4)3,10.1016/j.jallcom.2018.12.183,0.000793596,NASICON,2.852226776,21.20490437,1.111147541,6,0.071038251,1.058378336,0.918679365,6,0.314285714,0.108333333,88.91,6.94,0,109.8,18.3
297.6565393,0.195066707,Li3YBr6,10.1021/acs.chemmater.0c04352,0.003498427,Halide,2.192,58.913,1.494,3,0.3,0.897945725,0.889056,3,0.387755102,0.5,88.91,6.94,0,30,10
297.6591612,0.26,Li6PS5Cl,10.1021/acsenergylett.4c01444,0.001179634,Argyrodite,1.856153846,20.64692308,1.231538462,4,0.461538462,1.118968867,0.69516213,4,0.239130435,1,35.45,6.94,0,52,13
297.6633428,0.327463492,Li7La3Hf2O13,10.1021/acsenergylett.7b00849,0.000200643,Garnet,2.2992,41.2116,1.1204,4,0.28,1.152962068,1.41646336,4,0.5,0.538461538,178.49,6.94,0,100,25
297.6684177,0.374302867,Li3Y0.6In0.4Cl6,10.1021/acs.nanolett.0c01156,0.00089295,Halide,2.3344,33.2794,1.4,4,0.3,0.965246892,1.00791405,4,0.419889503,0.5,114.82,6.94,0,40,10
297.6684177,0.344193057,Li3Y0.4In0.6Cl6,10.1021/acs.nanolett.0c01156,0.001251415,Halide,2.3456,33.7976,1.398,4,0.3,0.965246892,1.00791405,4,0.419889503,0.5,114.82,6.94,0,40,10
297.6684177,0.250915661,Li3InCl6,10.1021/acs.nanolett.0c01156,0.001481456,Halide,2.368,34.834,1.394,3,0.3,0.897945725,0.988896,3,0.419889503,0.5,114.82,6.94,0,30,10
297.6706397,0.362549545,Li0.1La0.3Nb0.2Ta0.8O3,10.2109/jcersj2.20130,1.21E-05,Perovskite,2.788181818,57.66113636,1.1875,5,0.022727273,0.980699065,1.165681633,4,0.457142857,0.033333333,180.95,6.94,0,22,4.4
297.6752492,0.251033587,Li6.976P2.998Nb0.4S10.78O1.2,10.1021/acsami.0c00393,0.002211509,Hydride,2.057014405,24.30616892,1.270111837,5,0.312069428,1.213556849,0.63250816,4,0.239130435,0.58230384,92.91,6.94,0,111.77,22.354
297.6833799,0.372857665,Li0.5Ce0.5MoO4,10.1007/s12039-011-0068-5,1.56E-07,Scheelite,2.828333333,38.915,1.189166667,4,0.083333333,0.983087759,1.11802449,4,0.464285714,0.125,140.12,6.94,0,24,6
297.7005613,0.343886178,Li3InCl6 ,10.1021/acs.chemmater.0c02419,0.000853296,Halide,2.368,34.834,1.394,3,0.3,0.897945725,0.988896,3,0.419889503,0.5,114.82,6.94,0,30,10
297.7009236,0.274239087,Li5.5PS4.23O0.27Cl0.89Br0.61,10.1002/advs.202201648,0.00553818,Argyrodite,1.923216,23.152448,1.247016,6,0.44,1.348298797,0.818838222,4,0.224489796,0.916666667,79.9,6.94,0,75,12.5
297.7061981,0.294015661,Li6.4La3Zr1.4Ta0.6O12,10.1016/j.matlet.2023.133874,0.00080265,Oxide,2.291196581,38.00957265,1.117350427,5,0.273504274,1.222839033,1.379576,5,0.457142857,0.533333333,180.95,6.94,0,117,23.4
297.7074729,0.731019419, Li3YCl6,10.1038/s41557-024-01634-6,0.000143571,Halide,2.312,32.243,1.404,3,0.3,0.897945725,1.082976,3,0.419889503,0.5,88.91,6.94,0,30,10
297.7085158,0.202478082,Li1.08Ta1.92Te0.08PO8,10.1016/j.ceramint.2022.09.163,0.000205177,LTPO,2.799370861,43.3855298,1.147880795,5,0.089403974,1.020602821,0.980137245,4,0.199095023,0.135,180.95,6.94,0,60.4,12.08
297.7204942,0.257329423,Li2ZrCl5.4S0.3,10.1002/batt.202500378,0.000529802,Halide,2.428505747,35.18977011,1.444367816,4,0.229885057,0.998764765,0.860681,4,0.391304348,0.350877193,91.22,6.94,0,34.8,8.7
297.7223745,0.395417888,Li3YCl6,10.1021/acsenergylett.3c02307,0.000556457,Halide,2.312,32.243,1.404,3,0.3,0.897945725,1.082976,3,0.419889503,0.5,88.91,6.94,0,30,10
297.7235908,0.399253525,Li1.5ScCl4.5,10.1021/jacs.0c00134,0.000220095,Halide ,2.435714286,30.69928571,1.442142857,3,0.214285714,0.892117871,1.0002,3,0.419889503,0.333333333,44.96,6.94,0,21,7
297.7282348,0.363963071,Li1.2Ta2P0.8Si0.2O8,10.1021/acs.chemmater.1c01837,0.000966756,NASICON,2.772786885,43.32967213,1.133114754,5,0.098360656,1.047320367,0.997831122,5,0.285714286,0.15,180.95,6.94,0,61,12.2
297.7306966,0.378895471,Li6.1P0.9Ge0.1S5I,10.1021/jacs.8b10282,9.44E-06,Argyrodite,1.809923664,27.84122137,1.258396947,5,0.465648855,1.141110849,0.578331556,5,0.2,1.016666667,126.9,6.94,0,65.5,13.1
297.7311382,0.318037467,Li0.33La0.56Ti0.995Sn0.005O3,10.1007/s10008-023-05384-2,0.000906463,Perovskite,2.617893661,36.05398773,1.152965235,5,0.067484663,1.060852676,1.109812245,5,0.435714286,0.11,138.91,6.94,0,24.45,4.89
297.7363383,0.254940216,Li10Ge0.7Sn0.3P2S12,10.1016/j.jpowsour.2014.07.159,0.006961573,LGPS,1.8854,24.10536,1.24552,5,0.4,1.074069393,0.545902515,4,0.239130435,0.833333333,118.71,6.94,0,125,25
297.7377883,1.506807915,LiBH4-NH3BH3,10.1021/acs.chemmater.9b03188,0.000571338,Hydride,2.15,3.760714286,0.366428571,4,0.071428571,0.895332666,0.157871429,3,0.171052632,0,14.01,1.008,1,56,14
297.7428345,0.286152848,Li5.5PS4.5Br1.5,10.1016/j.ensm.2020.04.014,0.003626746,Argyrodite,1.8904,26.6644,1.2672,4,0.44,1.185515808,0.693978061,4,0.224489796,0.916666667,79.9,6.94,0,50,12.5
297.7448426,0.378072622,LiFeMnO4,10.1016/j.ssi.2006.04.025,8.20E-06,Oxide,2.588571429,25.96142857,1.097142857,4,0.142857143,1.153741943,1.020183673,4,0.464285714,0.25,55.85,6.94,0,28,7
