Repository: NisargBhavsar25/mtp

# MTP — Machine Learning for Ionic Conductivity Prediction in Solid-State Electrolytes

A machine learning pipeline for predicting **ionic conductivity** of solid-state lithium-ion electrolyte materials. The approach combines compositional feature engineering with [mat2vec](https://github.com/materialsintelligence/mat2vec) word embeddings and classical ML regressors to screen candidate materials at scale.

Trained on the Diverse Solid-State Electrolyte (DDSE) dataset (2,515 entries after cleaning), the models are validated against three independent datasets (LiIon, LLZO, Sendek) and applied to 2M+ compounds from the [Materials Project](https://materialsproject.org/).

---

File: data/processed/ddse_compositional.csv (part 3 of 15)
Temp_K,Ea_eV,electrolyte,doi,Ionic_Conductivity,Material_Type,avg_electronegativity,avg_atomic_mass,avg_ionic_radius,num_elements,li_fraction,composition_entropy,electronegativity_variance,group_diversity,packing_efficiency_proxy,li_to_anion_ratio,heaviest_element_mass,lightest_element_mass,is_mixture,formula_complexity,total_atoms
297.7448426,0.378072622,LiFeMnO4,10.1016/j.ssi.2006.04.025,8.20E-06,Oxide,2.588571429,25.96142857,1.097142857,4,0.142857143,1.153741943,1.020183673,4,0.464285714,0.25,55.85,6.94,0,28,7
297.7448426,0.378072622,LiFeMnO4,10.1016/j.ssi.2006.04.025,8.20E-06,Oxide,2.588571429,25.96142857,1.097142857,4,0.142857143,1.153741943,1.020183673,4,0.464285714,0.25,55.85,6.94,0,28,7
297.7448426,0.378072622,LiFeMnO4,10.1016/j.ssi.2006.04.025,8.20E-06,Oxide,2.588571429,25.96142857,1.097142857,4,0.142857143,1.153741943,1.020183673,4,0.464285714,0.25,55.85,6.94,0,28,7
297.7448426,0.378072622,LiFeMnO4,10.1016/j.ssi.2006.04.025,8.20E-06,Oxide,2.588571429,25.96142857,1.097142857,4,0.142857143,1.153741943,1.020183673,4,0.464285714,0.25,55.85,6.94,0,28,7
297.7448426,0.378072622,LiFeMnO4,10.1016/j.ssi.2006.04.025,8.20E-06,Oxide,2.588571429,25.96142857,1.097142857,4,0.142857143,1.153741943,1.020183673,4,0.464285714,0.25,55.85,6.94,0,28,7
297.7448426,0.378072622,LiFeMnO4,10.1016/j.ssi.2006.04.025,8.20E-06,Oxide,2.588571429,25.96142857,1.097142857,4,0.142857143,1.153741943,1.020183673,4,0.464285714,0.25,55.85,6.94,0,28,7
297.7448426,0.378072622,LiFeMnO4,10.1016/j.ssi.2006.04.025,8.20E-06,Oxide,2.588571429,25.96142857,1.097142857,4,0.142857143,1.153741943,1.020183673,4,0.464285714,0.25,55.85,6.94,0,28,7
297.7456954,0.351962,Li6.47La2.6Y0.17Zr1.85Al0.6O12,10.1016/j.ceramint.2025.02.179,2.19E-06,Oxide,2.284276066,33.69048122,1.106129168,6,0.273111017,1.269138946,1.35844216,5,0.385714286,0.539166667,138.91,6.94,0,142.14,23.69
297.7461413,0.324979419,(0.75Li2S·0.25P2S5)97(P2O5)3,10.1039/d3ra04706g,1.06E-05,Sulfide,2.201089808,26.68526741,1.339374369,4,0.195761857,1.018255897,0.399468439,3,0.239130435,0.324958124,32.07,6.94,0,3964,991
297.7538577,0.315059837,Li6.3P0.7Sn0.3S5I,10.1002/aenm.201903422,0.000221274,Argyrodite,1.793609023,29.19278195,1.255864662,5,0.473684211,1.156802535,0.576918222,5,0.2,1.05,126.9,6.94,0,66.5,13.3
297.7587753,1.739997341,Li2.5Yb0.5Zr0.5Cl6,10.1016/j.nanoen.2021.106674,1.27E-06,Halide,2.381578947,38.12473684,1.426842105,4,0.263157895,0.95148796,1.087287603,4,0.397790055,0.416666667,173.05,6.94,0,38,9.5
297.7588865,0.427402496,Li2.9Y0.9Zr0.1Cl6,10.1021/acsenergylett.9b02599,0.000320345,Halide,2.326565657,32.52191919,1.408686869,4,0.292929293,0.927571628,1.064219835,4,0.397790055,0.483333333,91.22,6.94,0,39.6,9.9
297.7612359,0.30719063,Li6.175P0.825Sn0.175S5I,10.1002/aenm.201903422,0.000196688,Argyrodite,1.803510436,28.5714611,1.258197343,5,0.468690702,1.149470584,0.576918222,5,0.2,1.029166667,126.9,6.94,0,65.875,13.175
297.7619943,0.628351937,Li3Sb0.8P0.2S4,10.1021/acsaem.3c02652,2.98E-08,Thio-LISICON,1.91725,31.58775,1.292,4,0.375,1.036865056,0.49751358,3,0.239130435,0.75,121.76,6.94,0,32,8
297.7623015,0.283469721,(0.75Li2S·0.25P2S5)99(P2O5)1,10.1039/d3ra04706g,2.01E-05,Sulfide,2.188324975,26.7780341,1.342467402,4,0.198595787,0.9783778,0.389216552,3,0.239130435,0.330550918,32.07,6.94,0,3988,997
297.7634037,0.376850763,Li6.5La3Zr1.5Ta0.5O12,10.20517/energymater.2024.201,0.000522799,Garnet,2.284893617,37.49553191,1.116170213,5,0.276595745,1.218998086,1.379576,5,0.457142857,0.541666667,180.95,6.94,0,117.5,23.5
297.764385,0.363028032,LiTi0.5Zr1.5(PO4)3,10.1016/j.jeurceramsoc.2007.02.118,6.19E-06,LISICON,2.866388889,25.14527778,1.125833333,5,0.055555556,1.036130606,0.802725208,4,0.314285714,0.083333333,91.22,6.94,0,90,18
297.7651053,0.334623332,Li5.3PS4.3ClBr0.7,10.1002/aenm.202400783,0.011342766,Argyrodite,1.927642276,24.14902439,1.265203252,5,0.430894309,1.301370133,0.726325,4,0.224489796,0.883333333,79.9,6.94,0,61.5,12.3
297.765252,0.377309943,Li6.1Ga0.3La3Zr2O12-0.2 wt% CuO,10.1007/s11581-021-04152-4,0.000508416,Garnet,2.303739496,36.56848739,1.116722689,6,0.256302521,1.255940542,1.320990398,6,0.442857143,0.5,138.91,6.94,1,142.8,23.8
297.7667494,0.174859182,Li9.9SnP2S11.9Br0.1,10.34133/energymatadv.0065,0.005527463,Argyrodite,1.889156627,25.66180723,1.252449799,5,0.397590361,1.073384393,0.588132544,5,0.224489796,0.825,118.71,6.94,0,124.5,24.9
297.7714913,0.193134566,Li3YCl4Br2,10.1016/j.ensm.2024.103733,0.001789425,Halide,2.272,41.133,1.434,4,0.3,1.279854226,1.021536,3,0.387755102,0.5,88.91,6.94,0,40,10
297.7767538,0.43821172,Li6.55Ga0.25La2.7Sr0.3Zr2O12,10.1149/2.0171903jes,6.97E-06,Perovskite,2.271701681,35.23823529,1.113781513,6,0.275210084,1.258354295,1.373998225,6,0.442857143,0.545833333,138.91,6.94,0,142.8,23.8
297.7776851,2.385831475,Li3(BH4)(NH2)2,10.1002/aenm.201700294,0.000288516,Hydride,2.047142857,4.836714286,0.412142857,4,0.214285714,1.116367075,0.398206122,3,0.171052632,0,14.01,1.008,0,56,14
297.7830055,0.360144118,Li4(BH4)(NH2)3,10.1021/ja907249p,0.000138001,Hydride,2.06,5.037777778,0.411111111,4,0.222222222,1.119990356,0.430177778,3,0.171052632,0,14.01,1.008,0,72,18
297.7831037,0.087007167,Li0.5La0.5Ti0.99Al0.01O3,10.1016/j.ssi.2018.07.005,1.10E-06,Perovskite,2.58014,33.71722,1.14086,5,0.1,1.100100282,1.155955102,5,0.385714286,0.166666667,138.91,6.94,0,25,5
297.7839335,0.360739697,Li3YCl6 ,10.1126/sciadv.abh1896,0.000342122,Halide,2.312,32.243,1.404,3,0.3,0.897945725,1.082976,3,0.419889503,0.5,88.91,6.94,0,30,10
297.7850653,0.3348868,Li3.2P0.8Sn0.2S4,10.1002/adma.202006577,0.001230221,Sulfide,1.902439024,24.26902439,1.253902439,4,0.390243902,1.035005177,0.528569,4,0.239130435,0.8,118.71,6.94,0,32.8,8.2
297.7862229,0.384607042,Li4ScCl7,10.1021/jacs.0c00134,0.001763421,Halide ,2.283333333,26.73916667,1.376666667,3,0.333333333,0.887694276,1.085588889,3,0.419889503,0.571428571,44.96,6.94,0,36,12
297.787194,0.386560876,Li0.1La0.3TaO3,10.2109/jcersj2.20130,3.19E-06,Perovskite,2.783636364,61.66295455,1.1875,4,0.022727273,0.866971242,1.286588889,4,0.457142857,0.033333333,180.95,6.94,0,17.6,4.4
297.7893368,0.373455162,Li2.7Er0.7Zr0.3Cl6,10.1021/acsenergylett.9b02599,0.001100807,Halide,2.358041237,38.75113402,1.417628866,4,0.278350515,0.950324617,1.060606612,4,0.397790055,0.45,167.26,6.94,0,38.8,9.7
297.7906569,0.239432132,(0.75Li2S·0.25P2S5)98(P2O5)2,10.1039/d3ra04706g,6.24E-05,Sulfide,2.194688129,26.73179074,1.340925553,4,0.197183099,0.999609196,0.39436776,3,0.239130435,0.327759197,32.07,6.94,0,3976,994
297.7926813,0.366113451,Li3.5ScCl6.5,10.1021/jacs.0c00134,0.002185373,Halide ,2.302727273,27.24318182,1.385,3,0.318181818,0.893223951,1.085588889,3,0.419889503,0.538461538,44.96,6.94,0,33,11
297.7949698,0.248244857,Li0.36La0.56TiO3,10.1115/1.4067774,0.000652492,Perovskite,2.607479675,35.80447154,1.150487805,4,0.073170732,1.064173559,1.275922222,4,0.435714286,0.12,138.91,6.94,0,19.68,4.92
297.7973568,0.350359435,Li6.5La3Zr1.5Nb0.5O12,10.1016/j.jpowsour.2010.11.089,0.000293397,Garnet,2.287021277,35.62234043,1.116170213,5,0.276595745,1.218998086,1.374168,5,0.457142857,0.541666667,138.91,6.94,0,117.5,23.5
297.7996485,0.24854645,Li0.38La0.56TiO3,10.1115/1.4067774,0.000710793,Perovskite,2.600890688,35.68761134,1.148906883,4,0.076923077,1.070349829,1.275922222,4,0.435714286,0.126666667,138.91,6.94,0,19.76,4.94
297.8000359,0.500667519,Li6.1Ga0.1Zr1.4Ta0.6O12,10.1016/j.ssi.2024.116515,0.000278703,Garnet,2.48519802,23.64277228,1.133168317,5,0.301980198,0.986685151,1.32566276,5,0.442857143,0.508333333,180.95,6.94,0,101,20.2
297.8010776,0.362014915,Li3ScCl6,10.1021/jacs.0c00134,0.002888325,Halide ,2.326,27.848,1.395,3,0.3,0.897945725,1.054164,3,0.419889503,0.5,44.96,6.94,0,30,10
297.8021728,0.322112908,((Li2S)0.75(P2S5)0.25)97(P2O5)3,10.1039/D3RA04706G,1.07E-05,LISICON,1.990378973,22.3941687,1.253105134,4,0.355745721,1.111263335,0.610252067,3,0.239130435,0.696172249,32.07,6.94,0,1636,409
297.8037643,0.563489319,Li3.6Zn0.2GeS4,10.1016/S0167-2738(00)00277-0,6.31E-08,Sulfide,1.839545455,27.15568182,1.224318182,4,0.409090909,1.057177664,0.51888,4,0.288043478,0.9,72.63,6.94,0,35.2,8.8
297.8041045,0.270458935,Li0.35La0.56TiO3,10.1115/1.4067774,0.000771154,Perovskite,2.610794297,35.86325866,1.151283096,4,0.071283096,1.060988654,1.275922222,4,0.435714286,0.116666667,138.91,6.94,0,19.64,4.91
297.8047061,0.310944969,Li5.5PS4.5ClBr0.5,10.1016/j.jpowsour.2021.230849,0.004640116,Argyrodite,1.9064,23.1084,1.2552,5,0.44,1.261897508,0.726325,4,0.224489796,0.916666667,79.9,6.94,0,62.5,12.5
297.8056426,0.338278037,Li2.25ZrCl5.75O0.25,10.1038/s41467-023-39522-1,0.000519985,Halide-Oxide,2.439459459,34.01864865,1.425675676,4,0.243243243,0.977497221,1.06678843,4,0.397790055,0.375,91.22,6.94,0,37,9.25
297.8056426,0.335781828,Li2.5ZrCl5.5O0.5,10.1038/s41467-023-39522-1,0.001198834,Halide-Oxide,2.408421053,32.79421053,1.397368421,4,0.263157895,1.059684667,1.06678843,4,0.397790055,0.416666667,91.22,6.94,0,38,9.5
297.8087234,0.509057282,Li3BO3,10.1016/j.jpowsour.2013.02.073,4.03E-06,Garnet,2.185714286,11.37571429,0.964285714,3,0.428571429,1.004242473,1.300310204,3,0.192857143,1,16,6.94,0,21,7
297.8179674,0.267155291,Li5.5PS4.5Cl0.89Br0.61,10.1002/advs.202201648,0.006637939,Argyrodite,1.90464,23.49956,1.25652,5,0.44,1.266590489,0.726325,4,0.224489796,0.916666667,79.9,6.94,0,62.5,12.5
297.8196571,0.270936139,LiNbOCl4,10.1002/ange.202217581,0.010034441,Halide,2.665714286,36.80714286,1.434285714,4,0.142857143,1.153741943,0.793453061,4,0.35359116,0.2,92.91,6.94,0,28,7
297.8201889,0.367071633,SnO2-2Li2ZrCl6,10.1021/acsami.4c08915,0.000653478,Oxide-Halide,2.54,37.44333333,1.413809524,5,0.19047619,1.228491678,0.9158,5,0.38121547,0.285714286,118.71,6.94,1,105,21
297.8238657,0.336787375,Li6.1P0.9Sn0.1S5Br,10.1002/aenm.201903422,0.001688634,Argyrodite,1.832442748,24.60519084,1.24129771,5,0.465648855,1.141110849,0.618064889,5,0.224489796,1.016666667,118.71,6.94,0,65.5,13.1
297.8255091,0.390914818,ZrO2-2Li2ZrCl6,10.1021/acsami.4c08915,0.000560212,Oxide-Halide,2.51,36.13428571,1.415238095,4,0.19047619,1.137561082,0.9686,4,0.397790055,0.285714286,91.22,6.94,1,84,21
297.8277892,0.385754615,SiO2-2Li2ZrCl6,10.1021/acsami.4c08915,0.000524433,Oxide-Halide,2.537142857,33.12809524,1.4,5,0.19047619,1.228491678,0.919277551,5,0.220994475,0.285714286,91.22,6.94,1,105,21
297.8282365,0.232531662,Li6.3P0.7Ge0.3S5I,10.1021/jacs.8b10282,0.000644254,Argyrodite,1.794736842,28.15338346,1.252255639,5,0.473684211,1.156802535,0.578331556,5,0.2,1.05,126.9,6.94,0,66.5,13.3
297.8298508,0.278574543,Li5.6PS4.6ClBr0.4,10.1016/j.jpowsour.2021.230849,0.009231025,Argyrodite,1.896031746,22.60047619,1.25031746,5,0.444444444,1.239979699,0.726325,4,0.224489796,0.933333333,79.9,6.94,0,63,12.6
297.8329164,0.271596543, Li6.6La3Zr1.6Sb0.4O12,10.1016/j.jpcs.2021.110092,7.21E-05,Garnet,2.287966102,35.98262712,1.117033898,5,0.279661017,1.214006633,1.359336,5,0.514285714,0.55,138.91,6.94,0,118,23.6
297.8330701,0.304287408,Li6.225P0.775Sn0.225S5I,10.1002/aenm.201903422,0.000290108,Argyrodite,1.79952741,28.82139887,1.257258979,5,0.470699433,1.153232199,0.576918222,5,0.2,1.0375,126.9,6.94,0,66.125,13.225
297.8374153,0.318564302,Li0.33La0.56Ti0.999Sn0.001O3,10.1007/s10008-023-05384-2,0.001028036,Perovskite,2.617550102,35.9960409,1.152899796,5,0.067484663,1.056032265,1.109812245,5,0.435714286,0.11,138.91,6.94,0,24.45,4.89
297.8398429,0.613322589,LiMgCl3,10.1021/acssuschemeng.3c06652,5.29E-06,Halide,2.354,27.52,1.382,3,0.2,0.950270539,0.985344,3,0.397790055,0.333333333,35.45,6.94,0,15,5
297.8399363,0.244665073,Li3PS4(LiBH4)2,10.1038/s41467-023-37564-z,0.005983994,Hydride-Sulfide,1.9545,11.1817,0.755,5,0.25,1.415022588,0.34327475,4,0.14673913,1.25,32.07,1.008,0,100,20
297.8404522,0.300473646,Li6.25P0.75Sn0.25S5I,10.1002/aenm.201903422,0.000257873,Argyrodite,1.79754717,28.94566038,1.256792453,5,0.471698113,1.154677661,0.576918222,5,0.2,1.041666667,126.9,6.94,0,66.25,13.25
297.8410761,0.577964088,Li1.8MgCl3.8,10.1021/acs.inorgchem.3c04094,1.82E-06,Halide,2.285151515,25.98666667,1.358484848,3,0.272727273,0.958127217,1.059734694,3,0.397790055,0.473684211,35.45,6.94,0,19.8,6.6
297.8410761,0.575372929,Li1.4MgCl3.4,10.1021/acs.inorgchem.3c04094,8.66E-06,Halide,2.314827586,26.64758621,1.36862069,3,0.24137931,0.959254883,1.059734694,3,0.397790055,0.411764706,35.45,6.94,0,17.4,5.8
297.8412154,0.250760976,LiTaOCl4,10.1002/ange.202217581,0.012022099,Halide,2.651428571,49.38428571,1.434285714,4,0.142857143,1.153741943,0.825126531,4,0.35359116,0.2,180.95,6.94,0,28,7
297.8443948,0.680871841,Li6.5La3Zr1.5Ta0.5O12,10.20517/energymater.2024.201,3.29E-06,Garnet,2.284893617,37.49553191,1.116170213,5,0.276595745,1.218998086,1.379576,5,0.457142857,0.541666667,180.95,6.94,0,117.5,23.5
297.8453739,0.265556404,Li6PS5Cl,10.1039/d1ta03343c,0.003657865,Argyrodite,1.856153846,20.64692308,1.231538462,4,0.461538462,1.118968867,0.69516213,4,0.239130435,1,35.45,6.94,0,52,13
297.8462081,0.203912329,Li1.06Ta1.94Te0.06PO8,10.1016/j.ceramint.2022.09.163,0.000232475,LTPO,2.801393035,43.53444444,1.145920398,5,0.087893864,1.012770858,0.980137245,4,0.199095023,0.1325,180.95,6.94,0,60.3,12.06
297.8469889,0.378417639,Li6.5La3Zr1.5Ta0.5O12 ,10.1016/j.nanoen.2023.108416,0.162415242,Garnet,2.284893617,37.49553191,1.116170213,5,0.276595745,1.218998086,1.379576,5,0.457142857,0.541666667,180.95,6.94,0,117.5,23.5
297.8477521,0.252310533,Li0.33La0.55TiO3,10.1007/s12540-013-6033-8,9.39E-06,Perovskite,2.62057377,35.77063525,1.153135246,4,0.067622951,1.052119021,1.275922222,4,0.435714286,0.11,138.91,6.94,0,19.52,4.88
297.8497075,0.217014525,Li1.25Ga0.25Ti1.75(PO4)3,10.1007/s00339-023-06796-7,5.98E-05,NASICON,2.861506849,21.63219178,1.111917808,5,0.068493151,1.039704798,0.836355,5,0.314285714,0.104166667,69.72,6.94,0,91.25,18.25
297.8497075,0.190530453,Li1.5Ga0.5Ti1.5(PO4)3,10.1007/s00339-023-06796-7,0.000198382,NASICON,2.83972973,21.72891892,1.107297297,5,0.081081081,1.080768657,0.836355,5,0.314285714,0.125,69.72,6.94,0,92.5,18.5
297.8504643,0.18671232,Li10SnP2S12,10.34133/energymatadv.0065,0.004361632,Sulfide,1.884,25.3956,1.25,4,0.4,1.049634821,0.567128,4,0.239130435,0.833333333,118.71,6.94,0,100,25
297.8512144,0.121561359,Li3YBr6,10.1002/aenm.202101915,2.26E-05,Halide,2.192,58.913,1.494,3,0.3,0.897945725,0.889056,3,0.387755102,0.5,88.91,6.94,0,30,10
297.853075,0.631239621,Li2(CB9H10)(CB11H12),10.1021/acsenergylett.6b00310,0.00261288,Closo,2.092608696,6.006,0.334347826,4,0.043478261,0.987550784,0.069636673,3,0.210526316,0,12.01,1.008,0,184,46
297.8633828,0.250915661,Li3InCl6,10.1002/adfm.202205594,0.000925211,Halide,2.368,34.834,1.394,3,0.3,0.897945725,0.988896,3,0.419889503,0.5,114.82,6.94,0,30,10
297.8635594,0.189248742,Li10SnP2S12,10.34133/energymatadv.0065,0.004443283,Sulfide,1.884,25.3956,1.25,4,0.4,1.049634821,0.567128,4,0.239130435,0.833333333,118.71,6.94,0,100,25
297.8654551,0.418923515,Li3GaF6,10.1016/j.ensm.2020.02.018,0.000102105,Halide,2.863,20.454,1.088,3,0.3,0.897945725,1.923201,3,0.466165414,0.5,69.72,6.94,0,30,10
297.8666309,0.288503694,Li6.1P0.9Sn0.1Se5I,10.1021/acs.inorgchem.1c02813,0.000817869,Argyrodite,1.798091603,46.09374046,1.313053435,5,0.465648855,1.141110849,0.560944889,5,0.2,6.1,126.9,6.94,0,65.5,13.1
297.8666309,0.260810397,Li6.4P0.6Sn0.4Se5I,10.1021/acs.inorgchem.1c02813,0.00166264,Argyrodite,1.774626866,47.18149254,1.306268657,5,0.47761194,1.158352839,0.560944889,5,0.2,6.4,126.9,6.94,0,67,13.4
297.8666309,0.274950172,Li6.3P0.7Sn0.3Se5I,10.1021/acs.inorgchem.1c02813,0.002427314,Argyrodite,1.782330827,46.8243609,1.308496241,5,0.473684211,1.156802535,0.560944889,5,0.2,6.3,126.9,6.94,0,66.5,13.3
297.8685079,0.310995272,Li6.5P0.5Sn0.5S5I,10.1002/aenm.201903422,0.000164826,Argyrodite,1.778148148,30.16296296,1.252222222,5,0.481481481,1.15670772,0.576918222,5,0.2,1.083333333,126.9,6.94,0,67.5,13.5
297.8689653,0.252610058,Li7P2.9Ce0.2S11.1,10.1002/anie.202114220,0.001936651,Sulfide,1.984575472,24.64122642,1.284056604,4,0.330188679,1.020782535,0.530080907,4,0.239130435,0.630630631,140.12,6.94,0,84.8,21.2
297.8689892,0.312237312,30Li2S-25B2S3-45LiI-10P2S5,10.1038/s41586-024-08298-9,0.001741531,Sulfide,2.220465116,32.46395349,1.347906977,5,0.162790698,1.311681299,0.336274202,5,0.122727273,0.269230769,126.9,6.94,1,3225,645
297.870387,0.464775668,Li5.8Ga0.2Zr1.4Ta0.6O12,10.1016/j.ssi.2024.116515,0.000545118,Garnet,2.5044,24.1237,1.1362,5,0.29,1.002875579,1.296388636,5,0.442857143,0.483333333,180.95,6.94,0,100,20
297.8778609,0.379969591,Li6.8P0.2Sn0.8S5I,10.1002/aenm.201903422,3.06E-05,Argyrodite,1.755797101,31.56550725,1.246956522,5,0.492753623,1.133229396,0.576918222,5,0.2,1.133333333,126.9,6.94,0,69,13.8
297.8781284,1.36555028,LiBH4·1/2CH3NH2,10.1039/D3TA03911K,0.008974704,Hydride,2.185384615,4.064769231,0.357692308,5,0.076923077,1.043793881,0.179947929,4,0.171052632,0,14.01,1.008,1,65,13
297.8787437,0.391948254,Li6.85La2.9Ca0.1Zr1.75Nb0.25O12,10.1021/jacs.6b06777,0.000374205,Garnet,2.264591195,34.76932914,1.111656184,6,0.28721174,1.222512111,1.377084024,6,0.457142857,0.570833333,138.91,6.94,0,143.1,23.85
297.8817299,0.372265943,Li2ZrCl5.8I0.2,10.1016/j.cej.2025.164028,0.000322165,Halide,2.461111111,37.34333333,1.464222222,4,0.222222222,0.946115388,0.862809,3,0.327272727,0.333333333,126.9,6.94,0,36,9
297.8823529,0.336002846,Li1.5Ta2P0.5Si0.5O8,10.1021/acs.chemmater.1c01837,0.000804004,NASICON,2.7228,42.3872,1.1232,5,0.12,1.09077847,0.997831122,5,0.285714286,0.1875,180.95,6.94,0,62.5,12.5
297.8823529,0.344659255,Li1.3Ta2P0.7Si0.3O8,10.1021/acs.chemmater.1c01837,0.001008742,NASICON,2.755853659,43.0104065,1.129756098,5,0.105691057,1.066344308,0.997831122,5,0.285714286,0.1625,180.95,6.94,0,61.5,12.3
297.8838234,0.305433272,Li6PS5Cl-0.05SnI4 ,10.1016/j.jallcom.2023.172334,0.004980211,Argyrodite,2.040555556,49.70666667,1.416666667,6,0.333333333,1.537987101,0.612249691,5,0.2,0.6,126.9,6.94,0,108,18
297.884129,0.310336279,Li1.3Al0.275Gd0.025Ti1.7(PO4)3,10.1016/j.ssi.2012.03.045,0.000211248,NASICON,2.853265027,21.12905738,1.110218579,6,0.071038251,1.053861956,0.921427664,6,0.314285714,0.108333333,157.25,6.94,0,109.8,18.3
297.8851138,0.369031997,Li1.3Al0.3Ti1.7(PO4)3 ,10.1021/acsami.9b08132,7.23E-05,NASICON,2.853825137,20.9510929,1.109672131,5,0.071038251,1.049159727,0.856755,5,0.314285714,0.108333333,47.87,6.94,0,91.5,18.3
297.8857784,0.42372043,Li6.65La2.95Ba0.05Zr1.6Sb0.4O12,10.1016/j.electacta.2021.139285,0.001040881,Garnet,2.284756871,35.91788584,1.116955603,6,0.281183932,1.224880661,1.375054438,6,0.514285714,0.554166667,138.91,6.94,0,141.9,23.65
297.8858416,0.333126136,Li6.1Ga0.3La3Zr2O12-2 wt% CuO,10.1007/s11581-021-04152-4,5.09E-05,Garnet,2.351861314,36.98978102,1.109927007,6,0.222627737,1.35125112,1.281126992,6,0.442857143,0.435714286,138.91,6.94,1,164.4,27.4
297.8874911,0.335961274,Li2.75Sc0.75Zr0.25Cl6,10.1021/acsenergylett.3c02496,0.00128285,Halide,2.35974359,29.57025641,1.408974359,4,0.282051282,0.946998139,1.040315702,4,0.397790055,0.458333333,91.22,6.94,0,39,9.75
297.8883092,0.462756079,Li3Sb0.6P0.4S4,10.1021/acsaem.3c02652,3.23E-07,Thio-LISICON,1.92075,29.318,1.284,4,0.375,1.058441211,0.49751358,3,0.239130435,0.75,121.76,6.94,0,32,8
297.8888301,0.258663716,Li6.964P2.982Nb0.6S10.34O1.8,10.1021/acsami.0c00393,0.00195206,Hydride,2.079895089,24.54520409,1.257794234,5,0.306973464,1.284513884,0.63250816,4,0.239130435,0.573640857,92.91,6.94,0,113.43,22.686
297.8893353,0.242642338,Li3YBr3Cl3,10.1021/acsenergylett.0c01690,0.007151646,Halide,2.252,45.578,1.449,4,0.3,1.313834033,0.989616,3,0.387755102,0.5,88.91,6.94,0,40,10
297.8907218,0.302745016,Li6.5In0.25P0.75S5I,10.1002/aenm.202101521,0.00107785,Argyrodite,1.779074074,28.46611111,1.24962963,5,0.481481481,1.14701794,0.574406222,5,0.2,1.083333333,126.9,6.94,0,67.5,13.5
297.8919611,0.378340048,((Li2S)0.75(P2S5)0.25)96(P2O5)4,10.1039/D3RA04706G,5.24E-06,LISICON,2.009514563,22.35708738,1.250873786,4,0.349514563,1.141347217,0.625880347,3,0.239130435,0.679245283,32.07,6.94,0,1648,412
297.8953069,0.489724832,Li3Y0.9In0.1Cl6,10.1021/acs.nanolett.0c01156,6.52E-05,Halide,2.3176,32.5021,1.403,4,0.3,0.930454022,1.00791405,4,0.419889503,0.5,114.82,6.94,0,40,10
297.8964605,0.396496508,Li3YCl6 ,10.1126/sciadv.abh1896,4.93E-05,Halide,2.312,32.243,1.404,3,0.3,0.897945725,1.082976,3,0.419889503,0.5,88.91,6.94,0,30,10
297.8980537,0.245309082,Li0.601La0.56TiO3,10.1115/1.4067774,0.00066089,Perovskite,2.531482271,34.45660531,1.132253439,4,0.1164503,1.124731766,1.275922222,4,0.435714286,0.200333333,138.91,6.94,0,20.644,5.161
297.8981385,0.353507373,Li6.5La3Zr1.5Ta0.5O12,10.20517/energymater.2024.201,0.000347109,Garnet,2.284893617,37.49553191,1.116170213,5,0.276595745,1.218998086,1.379576,5,0.457142857,0.541666667,180.95,6.94,0,117.5,23.5
297.8982849,0.436983055,Li0.5Ce0.25Sm0.25MoO4,10.1007/s12039-011-0068-5,1.86E-09,Scheelite,2.830416667,39.34166667,1.187083333,5,0.083333333,1.040850024,1.193960938,4,0.464285714,0.125,150.36,6.94,0,30,6
297.8985021,0.595770957,(Li2OH)0.99K0.01Cl,10.1038/s41467-023-42385-1,4.39E-06,Halide,2.151348089,13.36420926,1.022313883,5,0.398390342,1.344550547,1.1505,3,0.20441989,0.994974874,39.1,1.008,0,24.85,4.97
297.8996785,0.41906195,Li6.65La2.95Ca0.05Zr1.6Sb0.4O12,10.1016/j.electacta.2021.139285,0.000804129,Garnet,2.284989429,35.7122833,1.116215645,6,0.281183932,1.224880661,1.364469379,6,0.514285714,0.554166667,138.91,6.94,0,141.9,23.65
297.9004168,0.340359399,Li2ZrCl6,10.1021/acssuschemeng.3c06652,0.000392029,Halide,2.472222222,35.31111111,1.455555556,3,0.222222222,0.848685558,0.955150617,3,0.397790055,0.333333333,91.22,6.94,0,27,9
297.9013099,0.214552051,Li6PS5Cl,10.1021/acsaem.4c00341,0.000136831,Argyrodite,1.856153846,20.64692308,1.231538462,4,0.461538462,1.118968867,0.69516213,4,0.239130435,1,35.45,6.94,0,52,13
297.9054289,0.243712812,Li0.736La0.56TiO3,10.1115/1.4067774,0.000721218,Perovskite,2.491933535,33.75518127,1.12276435,4,0.13897281,1.148534902,1.275922222,4,0.435714286,0.245333333,138.91,6.94,0,21.184,5.296
297.9064973,0.344490246,Li0.33La0.56Ti0.95Sn0.05O3,10.1007/s10008-023-05384-2,0.000644639,Perovskite,2.621758691,36.70588957,1.153701431,5,0.067484663,1.095011404,1.109812245,5,0.435714286,0.11,138.91,6.94,0,24.45,4.89
297.9066023,0.4483,Li2.5Zr0.75Mg0.25Cl6,10.1016/j.jechem.2023.01.008,0.000111899,Argyrodite,2.393157895,32.05710526,1.418947368,4,0.263157895,0.937718272,1.048480992,4,0.397790055,0.416666667,91.22,6.94,0,38,9.5
297.9066023,0.431,Li2.4Zr0.8Mg0.2Cl6,10.1016/j.jechem.2023.01.008,0.000167253,Argyrodite,2.408297872,32.68021277,1.425957447,4,0.255319149,0.9267438,1.048480992,4,0.397790055,0.4,91.22,6.94,0,37.6,9.4
297.9066023,0.43,Li2.3Zr0.85Mg0.15Cl6,10.1016/j.jechem.2023.01.008,0.000218645,Argyrodite,2.423763441,33.31672043,1.43311828,4,0.247311828,0.913504861,1.048480992,4,0.397790055,0.383333333,91.22,6.94,0,37.2,9.3
297.9066023,0.4249,Li2ZrCl6,10.1016/j.jechem.2023.01.008,0.000241756,Argyrodite,2.472222222,35.31111111,1.455555556,3,0.222222222,0.848685558,0.955150617,3,0.397790055,0.333333333,91.22,6.94,0,27,9
297.9066023,0.4,Li2.1Zr0.95Mg0.05Cl6,10.1016/j.jechem.2023.01.008,0.000305631,Argyrodite,2.455714286,34.6317033,1.447912088,4,0.230769231,0.877493095,1.048480992,4,0.397790055,0.35,91.22,6.94,0,36.4,9.1
297.9066023,0.4,Li2.2Zr0.9Mg0.1Cl6,10.1016/j.jechem.2023.01.008,0.000305631,Argyrodite,2.439565217,33.96706522,1.440434783,4,0.239130435,0.897455654,1.048480992,4,0.397790055,0.366666667,91.22,6.94,0,36.8,9.2
297.9084015,0.318730186,Li6PS5Cl-0.01SnI4 ,10.1016/j.jallcom.2023.172334,0.003673987,Argyrodite,2.040555556,49.70666667,1.416666667,6,0.333333333,1.537987101,0.612249691,5,0.2,0.6,126.9,6.94,0,108,18
297.9103673,0.333350676,Li7La3Zr2O12,10.1007/s10853-020-05221-1,2.77E-05,Garnet,2.254166667,34.98958333,1.110416667,4,0.291666667,1.172954578,1.414307639,4,0.514285714,0.583333333,138.91,6.94,0,96,24
297.9113995,0.268043364,Li0.465La0.56TiO3,10.1115/1.4067774,0.000774065,Perovskite,2.573472637,35.20133333,1.142328358,4,0.092537313,1.094011584,1.275922222,4,0.435714286,0.155,138.91,6.94,0,20.1,5.025
297.9118208,0.528458258,Li8SiP4,10.1002/chem.201602903,6.04E-06,Phosphidosilicates,1.423076923,15.96076923,0.633846154,3,0.615384615,0.858740913,0.31928284,3,0.526315789,0,30.97,6.94,0,39,13
297.9122891,0.221490624,Li6.8Si0.8As0.2S5I,10.1038/s41467-023-39686-w,0.00881223,Argyrodite,1.752173913,26.94913043,1.232173913,5,0.492753623,1.133229396,0.575075556,5,0.181818182,1.133333333,126.9,6.94,0,69,13.8
297.9127135,0.337225798,Li6PS5Br,10.1021/jacs.3c12323,0.111778884,Argyrodite,1.840769231,24.06615385,1.243076923,4,0.461538462,1.118968867,0.657884024,4,0.224489796,1,79.9,6.94,0,52,13
297.9128587,0.400396078,LiScCl4,10.1021/jacs.0c00134,0.000118163,Antiperovskite,2.496666667,32.28333333,1.468333333,3,0.166666667,0.867563228,0.892055556,3,0.419889503,0.25,44.96,6.94,0,18,6
297.9145466,0.341226638,Li6PS5Cl-0.07SnI4 ,10.1016/j.jallcom.2023.172334,0.003404945,Argyrodite,2.040555556,49.70666667,1.416666667,6,0.333333333,1.537987101,0.612249691,5,0.2,0.6,126.9,6.94,0,108,18
297.9157714,0.335852937,Li6.15P0.85Sn0.15S5I,10.1002/aenm.201903422,7.76E-05,Argyrodite,1.805513308,28.44577947,1.258669202,5,0.467680608,1.147093943,0.576918222,5,0.2,1.025,126.9,6.94,0,65.75,13.15
297.9167406,0.39,Li3InCl6,10.1002/advs.202403208,0.002016581,Halide,2.368,34.834,1.394,3,0.3,0.897945725,0.988896,3,0.419889503,0.5,114.82,6.94,0,30,10
297.9174077,0.214328482,Li6.95Zr0.05P2.9S10.8O0.1I0.4,10.1016/j.cej.2021.130535,0.002566641,Halide,2.004740566,25.53410377,1.296509434,6,0.327830189,1.09577229,0.582730556,5,0.2,0.615044248,126.9,6.94,0,127.2,21.2
297.9188444,0.362637198,Li3.5ZrCl4.5O1.5,10.1038/s41467-023-39522-1,5.58E-05,Halide-Oxide,2.299047619,28.47952381,1.297619048,4,0.333333333,1.231259416,1.18321875,4,0.397790055,0.583333333,91.22,6.94,0,42,10.5
297.9188444,0.376166257,Li2ZrCl,10.1038/s41467-023-39522-1,0.00046077,Halide-Oxide,1.6125,35.1375,1.0125,3,0.5,1.039720771,0.81866875,3,0.397790055,2,91.22,6.94,0,12,4
297.9188444,0.334313265,Li3ZrCl5O,10.1038/s41467-023-39522-1,0.001074054,Halide-Oxide,2.351,30.529,1.345,4,0.3,1.16828245,1.113969,4,0.397790055,0.5,91.22,6.94,0,40,10
297.9204848,0.334830391,98Li5.3PS4.3Cl1.7-2LiTaO3,10.1016/j.electacta.2024.144312,0.005374818,Argyrodite,1.944133619,21.82963962,1.255542208,6,0.42899457,1.242506153,0.757993545,5,0.239130435,0.877777778,180.95,6.94,1,7292.4,1215.4
297.920671,0.256938639,Li2ZrCl5O0.5,10.1038/s41467-023-39522-1,0.001676396,Halide-Oxide,2.448235294,34.15882353,1.410588235,4,0.235294118,1.071017889,1.005688889,4,0.397790055,0.363636364,91.22,6.94,0,34,8.5
297.927062,0.357076947,Li6.4Ga0.25La2.85Sr0.15Zr2O12,10.1149/2.0171903jes,0.00018163,Perovskite,2.280845666,35.74302326,1.115073996,6,0.270613108,1.242043925,1.373998225,6,0.442857143,0.533333333,138.91,6.94,0,141.9,23.65
297.9274611,0.515387841,Li5.8(P0.7Ge0.3)S4.5Cl1.5,10.1016/j.jallcom.2025.180413,0.002838736,Argyrodite,1.88828125,21.96953125,1.23984375,5,0.453125,1.224346923,0.707942222,5,0.239130435,0.966666667,72.63,6.94,0,64,12.8
297.9274611,0.459209006,Li5.75(P0.75Ge0.25)S4.5Cl1.5,10.1016/j.jallcom.2025.180413,0.004067944,Argyrodite,1.89254902,21.86509804,1.241372549,5,0.450980392,1.222228529,0.707942222,5,0.239130435,0.958333333,72.63,6.94,0,63.75,12.75
297.9295041,0.285108608,Li5.8PS4.8ClBr0.2,10.1016/j.jpowsour.2021.230849,0.007010702,Argyrodite,1.87578125,21.6084375,1.24078125,5,0.453125,1.1898323,0.726325,4,0.224489796,0.966666667,79.9,6.94,0,64,12.8
297.9300152,0.193771133,Li1.007La0.56TiO3,10.1115/1.4067774,0.000964991,Perovskite,2.418333034,32.44982576,1.105105084,4,0.180887372,1.181889011,1.314612245,4,0.435714286,0.335666667,138.91,6.94,0,22.268,5.567
297.9306266,0.315519883,Li7P2S8I,10.1021/ja508723m,0.000614959,Halide,1.918888889,27.44333333,1.284444444,4,0.388888889,1.132416328,0.57574321,4,0.2,0.777777778,126.9,6.94,0,72,18
297.9310401,0.456755701,LiTa2PO8,10.1039/C8TA09170F,0.00011499,LTPO,2.8075,43.98416667,1.14,4,0.083333333,0.983087759,0.86171875,4,0.314285714,0.125,180.95,6.94,0,48,12
297.9318055,0.285062052,Li6.9Zn0.05P2S7.95O0.05I,10.1016/j.jiec.2023.01.045,0.004133426,Halide,1.925766017,27.61846797,1.284623955,6,0.384401114,1.16636807,0.63355275,5,0.2,0.766666667,126.9,6.94,0,107.7,17.95
297.9323572,0.271240313,Li1.8Fe1.1Cl4,10.1021/acsami.4c09878,4.02E-05,Halide,2.379275362,31.26478261,1.35115942,3,0.260869565,0.959342478,0.86031875,3,0.359116022,0.45,55.85,6.94,0,20.7,6.9
297.9400934,0.49911828,Li6PS5CN,10.1021/acs.chemmater.1c01170,8.69E-05,Argyrodite,1.897142857,18.49857143,1.035,5,0.428571429,1.29636116,0.656891837,4,0.070652174,1.2,32.07,6.94,0,70,14
297.9414951,0.52916283,Li15P4S16Cl3,10.1002/sstr.202300565,1.59E-09,Halide,1.953157895,22.30131579,1.263947368,4,0.394736842,1.168554926,0.660163712,4,0.239130435,0.789473684,35.45,6.94,0,152,38
297.9427761,0.369154781,Li1.5Zr0.5Ta0.5Cl6,10.1016/j.ensm.2024.103737,0.000171937,Halide,2.57,42.25823529,1.491764706,4,0.176470588,0.885288834,0.944705,4,0.35359116,0.25,180.95,6.94,0,34,8.5
297.9427761,0.581978634,Li2ZrCl6,10.1016/j.ensm.2024.103737,0.000387876,Halide,2.472222222,35.31111111,1.455555556,3,0.222222222,0.848685558,0.955150617,3,0.397790055,0.333333333,91.22,6.94,0,27,9
297.9427761,0.325397281,Li1.65Zr0.65Ta0.35Cl6,10.1016/j.ensm.2024.103737,0.001284887,Halide,2.539479769,40.08976879,1.480462428,4,0.190751445,0.894046095,0.944705,4,0.35359116,0.275,180.95,6.94,0,34.6,8.65
297.9428094,0.219400855,Li6PS5Cl-SP,10.1021/acsaem.4c00341,0.000511387,Argyrodite,1.926666667,22.09666667,1.219333333,4,0.4,1.182223002,0.639862222,4,0.239130435,0.857142857,35.45,6.94,0,60,15
297.9433609,0.178204728,Li1.3ZrN0.4Cl4.1,10.1002/anie.202510359,0.003164681,Halide,2.467058824,36.93985294,1.350147059,4,0.191176471,1.069922047,0.938232099,4,0.071823204,0.317073171,91.22,6.94,0,27.2,6.8
297.9437684,0.362741775,Li5.7Al0.1PS5I,10.1007/s11431-022-2365-8,2.65E-05,Argyrodite,1.835703125,28.1621875,1.26765625,5,0.4453125,1.163696089,0.571720408,5,0.2,0.95,126.9,6.94,0,64,12.8
297.9443143,0.518677746,Li3ErCl6,10.1021/acsenergylett.9b02599,8.90E-05,Halide,2.314,40.078,1.403,3,0.3,0.897945725,1.078644,3,0.419889503,0.5,167.26,6.94,0,30,10
297.9443143,0.28,Li6.5La3 Zr1.5Nb0.5O12,10.1039/d4ta07630c,0.000221455,Garnet,2.287021277,35.62234043,1.116170213,5,0.276595745,1.218998086,1.374168,5,0.457142857,0.541666667,138.91,6.94,0,117.5,23.5
297.9443143,0.437882547,Li2.9Er0.9Zr0.1Cl6,10.1021/acsenergylett.9b02599,0.000367712,Halide,2.328383838,39.64464646,1.407777778,4,0.292929293,0.927571628,1.060606612,4,0.397790055,0.483333333,167.26,6.94,0,39.6,9.9
297.9453187,0.35130225,Li6.1P0.9Sn0.1S5I,10.1002/aenm.201903422,4.84E-05,Argyrodite,1.809541985,28.1929771,1.259618321,5,0.465648855,1.141110849,0.576918222,5,0.2,1.016666667,126.9,6.94,0,65.5,13.1
297.9469199,0.445807945,Li5.8Ga0.2La2.95Y0.05Zr1.4Ta0.6O12,10.1016/j.ssi.2024.116515,0.000730525,Garnet,2.321478261,38.98713043,1.122065217,7,0.252173913,1.270334541,1.312311982,6,0.442857143,0.483333333,180.95,6.94,0,161,23
297.9469204,0.207992001,99(70Li2S-30P2S5)-Li2ZrO3,10.1016/j.jpowsour.2017.04.083,0.002786194,Sulfide,2.214375,26.33375,1.2425,5,0.25,1.461472129,0.761662109,4,0.239130435,0.444444444,91.22,6.94,0,80,16
297.9489196,1.49202298,LiBH4-NH3,10.1016/j.joule.2018.04.015,0.000628754,Hydride,2.146,3.8816,0.375,4,0.1,0.940447989,0.219044,3,0.171052632,0,14.01,1.008,1,40,10
297.9517953,0.270747932,Li6.1Ga0.3La3Zr2O12-0.5 wt% CuO,10.1007/s11581-021-04152-4,0.001146917,Garnet,2.312745902,36.64733607,1.11545082,6,0.25,1.285708733,1.320990398,6,0.442857143,0.488,138.91,6.94,1,146.4,24.4
297.9527306,0.396112916,Li6.45Ge0.05La3Zr1.65Ta0.35O12,10.1016/j.ceramint.2023.09.330,3.03E-05,Garnet,2.286,37.06255319,1.116191489,6,0.274468085,1.223081767,1.328209024,6,0.378571429,0.5375,180.95,6.94,0,141,23.5
297.9538506,0.43310512,Li6.35Ge0.05La3Zr1.55Ta0.45O12,10.1016/j.ceramint.2023.09.330,3.21E-05,Garnet,2.292307692,37.57474359,1.117371795,6,0.271367521,1.228693937,1.328209024,6,0.378571429,0.529166667,180.95,6.94,0,140.4,23.4
297.9613449,0.389368536,Li2ScCl5,10.1021/jacs.0c00134,0.000590545,Halide ,2.39,29.51125,1.4225,3,0.25,0.900256051,1.0002,3,0.419889503,0.4,44.96,6.94,0,24,8
297.9614192,0.28048855,((Li2S)0.75(P2S5)0.25)99P2O5 ,10.1039/D3RA04706G,2.08E-05,LISICON,1.951253102,22.46998759,1.257667494,4,0.368486352,1.0344145,0.576425622,3,0.239130435,0.731527094,32.07,6.94,0,1612,403
297.965183,0.391900861,Li3Sb0.5P0.5S4,10.1021/acsaem.3c02652,4.65E-07,Thio-LISICON,1.9225,28.183125,1.28,4,0.375,1.06095815,0.49751358,3,0.239130435,0.75,121.76,6.94,0,32,8
297.9698643,0.306679467,Li6PS5Cl-0.03SnI4 ,10.1016/j.jallcom.2023.172334,0.004313824,Argyrodite,2.040555556,49.70666667,1.416666667,6,0.333333333,1.537987101,0.612249691,5,0.2,0.6,126.9,6.94,0,108,18
297.9711906,0.28548739,Li8.2SiP1.4S9.6,10.1016/j.est.2025.116789,0.001090087,Sulfide,1.86980198,21.59544554,1.233267327,4,0.405940594,1.053311964,0.562408264,4,0.217391304,0.854166667,32.07,6.94,0,80.8,20.2
297.9712763,0.272340923,Li2ZrCl5.3F0.7 ,10.1021/acsami.3c03513,0.000169182,Halide ,2.536,34.03166667,1.418222222,4,0.222222222,1.088839239,1.064241,3,0.397790055,0.333333333,91.22,6.94,0,36,9
297.9723069,0.56381784,95(0.7Li2S-0.3P2S5)-5Li3PO4,10.1016/j.ssi.2016.09.002,4.25E-05,Sulfide,2.261666667,21.335,1.208888889,4,0.277777778,1.354885053,0.799480556,3,0.239130435,0.5,32.07,6.94,0,72,18
297.9732823,0.277551468,Li10SiP1.7Sb0.3S11.25O0.75,10.1016/j.jallcom.2024.178055,0.0010979,LGPS,1.90572,22.37818,1.22904,6,0.4,1.195671545,0.611817284,4,0.217391304,0.833333333,121.76,6.94,0,150,25
297.9742792,0.282411075,Li11AlP2S12,10.1039/C6CC02131J,0.000875674,Thio-LISICON,1.835769231,21.15769231,1.225384615,4,0.423076923,1.043403378,0.577085947,4,0.239130435,0.916666667,32.07,6.94,0,104,26
297.9758001,0.575377079,Li1.6MgCl3.6,10.1021/acs.inorgchem.3c04094,4.76E-06,Halide,2.299032258,26.29580645,1.363225806,3,0.258064516,0.959489994,1.059734694,3,0.397790055,0.444444444,35.45,6.94,0,18.6,6.2
297.9793576,0.376333492,(0.75Li2S·0.25P2S5)96(P2O5)4,10.1039/d3ra04706g,5.24E-06,Sulfide,2.207530364,26.63846154,1.337813765,4,0.194331984,1.035221926,0.404517383,3,0.239130435,0.322147651,32.07,6.94,0,3952,988
297.982168,0.313820279,Li10P3S12I,10.1016/j.est.2023.109943,0.004988123,Argyrodite,1.922692308,25.925,1.276923077,4,0.384615385,1.098843938,0.570358136,4,0.2,0.769230769,126.9,6.94,0,104,26
297.9824526,0.272929731,Li2ZrCl5.5F0.5 ,10.1021/acsami.3c03513,0.000241266,Halide ,2.517777778,34.39722222,1.428888889,4,0.222222222,1.039909546,1.064241,3,0.397790055,0.333333333,91.22,6.94,0,36,9
297.983644,1.70971232,LiBH4-NH3,10.1016/j.joule.2018.04.015,4.32E-07,Hydride,2.146,3.8816,0.375,4,0.1,0.940447989,0.219044,3,0.171052632,0,14.01,1.008,1,40,10
297.9838853,0.26350269,Li0.33La0.56TiO3,10.1115/1.4067774,0.000671784,Perovskite,2.617464213,35.98155419,1.152883436,4,0.067484663,1.05441524,1.275922222,4,0.435714286,0.11,138.91,6.94,0,19.56,4.89
297.9843038,0.37322698,Li6.5La3Zr1.5Ta0.5O12,10.20517/energymater.2024.201,0.000439279,Garnet,2.284893617,37.49553191,1.116170213,5,0.276595745,1.218998086,1.379576,5,0.457142857,0.541666667,180.95,6.94,0,117.5,23.5
297.9898438,0.262070407,Li2ZrCl5.75F0.25 ,10.1021/acsami.3c03513,0.00030509,Halide ,2.495,34.85416667,1.442222222,4,0.222222222,0.964155696,1.064241,3,0.397790055,0.333333333,91.22,6.94,0,36,9
297.9901071,0.518062635,Li3Sb0.7P0.3S4,10.1021/acsaem.3c02652,1.04E-07,Thio-LISICON,1.919,30.452875,1.288,4,0.375,1.050672791,0.49751358,3,0.239130435,0.75,121.76,6.94,0,32,8
297.9909026,0.416242109,Li2.5YCl5.5,10.1016/j.mtchem.2023.101510,1.78E-06,Halide,2.338888889,33.47055556,1.417222222,3,0.277777778,0.900908873,1.082976,3,0.419889503,0.454545455,88.91,6.94,0,27,9
297.9927173,0.209371628,Li6PS5Cl,10.1021/acsaem.4c00341,0.002495253,Argyrodite,1.856153846,20.64692308,1.231538462,4,0.461538462,1.118968867,0.69516213,4,0.239130435,1,35.45,6.94,0,52,13
297.9928079,0.193130758,Li1.04Ta1.96Te0.04PO8,10.1016/j.ceramint.2022.09.163,0.000342527,LTPO,2.803421927,43.68385382,1.143953488,5,0.086378738,1.004302712,0.980137245,4,0.199095023,0.13,180.95,6.94,0,60.2,12.04
297.9934872,0.321490034,Li3OCl,10.3389/fchem.2020.562549,3.80E-06,Halide,1.908,14.454,1.098,3,0.6,0.950270539,1.299616,3,0.419889503,1.5,35.45,6.94,0,15,5
297.9942693,0.397388871,Li3.2PS3.7O0.3,10.1016/j.jpowsour.2020.228250,0.000118924,LGPS,1.939512195,21.54109756,1.231707317,4,0.390243902,1.103924132,0.761521,3,0.239130435,0.8,32.07,6.94,0,32.8,8.2
297.997124,0.581978634,Li2ZrCl6,10.1021/acsami.4c08915,0.000391126,Halide,2.472222222,35.31111111,1.455555556,3,0.222222222,0.848685558,0.955150617,3,0.397790055,0.333333333,91.22,6.94,0,27,9
297.9976443,0.362342295,Li2.25Sc0.25Hf0.75Cl6,10.1021/acsenergylett.3c02496,0.000386761,Halide,2.43027027,40.37,1.437567568,4,0.243243243,0.925940886,1.045328926,4,0.386740331,0.375,178.49,6.94,0,37,9.25
297.9980437,0.269084662,Li6.94P2.97NbS10.89O3,10.1021/acsami.0c00393,0.00174272,Hydride,2.150068548,25.41519355,1.2685,5,0.27983871,1.356917381,0.67663136,4,0.239130435,0.499640029,92.91,6.94,0,124,24.8
297.9984702,0.302011375,Li9.8Al0.2Ge0.8P2S11,10.1039/c4nr00804a,5.57E-05,LAGPS,1.861092437,22.9505042,1.222689076,5,0.411764706,1.084387794,0.54980416,5,0.239130435,0.890909091,72.63,6.94,0,119,23.8
297.9988079,0.386388609,Li2.375YCl5.375,10.1016/j.mtchem.2023.101510,3.15E-06,Halide,2.346571429,33.82128571,1.421,3,0.271428571,0.901188415,1.082976,3,0.419889503,0.441860465,88.91,6.94,0,26.25,8.75
298.0005978,0.364098081,Li6.4Al0.2La3Zr2O12,10.1039/c8ra01329b,8.71E-05,Garnet,2.281101695,35.63483051,1.114491525,5,0.271186441,1.209575925,1.37366944,5,0.385714286,0.533333333,138.91,6.94,0,118,23.6
298.0007544,0.381409176,Li6PS4.875O0.125Cl,10.1016/j.ssi.2023.116344,0.001436055,Argyrodite,1.864423077,20.49240385,1.227307692,5,0.461538462,1.16393304,0.811892347,4,0.239130435,1,35.45,6.94,0,65,13
298.0012271,0.346394016,Li2ZrCl6,10.1002/anie.202510359,0.000393352,Halide,2.472222222,35.31111111,1.455555556,3,0.222222222,0.848685558,0.955150617,3,0.397790055,0.333333333,91.22,6.94,0,27,9
298.0013052,0.187113702,Li1.3Al0.15Y0.15Ti1.7(PO4)3,10.1016/j.jallcom.2018.12.183,0.000428419,NASICON,2.850628415,21.45871585,1.112622951,6,0.071038251,1.060522795,0.918679365,6,0.314285714,0.108333333,88.91,6.94,0,109.8,18.3
298.0016393,0.202135069,Li0.40La0.56TiO3,10.1115/1.4067774,0.001420342,Perovskite,2.594354839,35.57169355,1.14733871,4,0.080645161,1.076280294,1.275922222,4,0.435714286,0.133333333,138.91,6.94,0,19.84,4.96
298.0017673,0.250915661,Li3InCl6,10.1021/acs.chemmater.0c02419,0.001250812,Halide,2.368,34.834,1.394,3,0.3,0.897945725,0.988896,3,0.419889503,0.5,114.82,6.94,0,30,10
298.0020199,0.256966605,Li6.55Ge0.05La3Zr1.75Ta0.25O12,10.1016/j.ceramint.2023.09.330,0.000401452,Garnet,2.279745763,36.55470339,1.115021186,6,0.277542373,1.215984841,1.328209024,6,0.378571429,0.545833333,180.95,6.94,0,141.6,23.6
298.0026801,0.20237351,Li9.7Al0.3Ge0.7P2S12,10.1039/c4nr00804a,0.001703172,LAGPS,1.892145749,23.1997166,1.249595142,5,0.392712551,1.075874865,0.54851716,5,0.239130435,0.808333333,72.63,6.94,0,123.5,24.7
298.0031737,0.385869841,g-Li3.2P0.8Sn0.2S3,10.1002/adma.202006577,0.000493053,Garnet,1.808333333,23.18555556,1.1725,4,0.444444444,1.068870327,0.519511111,4,0.239130435,1.066666667,118.71,6.94,0,28.8,7.2
298.0033789,0.380729093,Li2.5ScCl5.5,10.1021/jacs.0c00134,0.002381529,Halide ,2.354444444,28.58722222,1.407222222,3,0.277777778,0.900908873,1.054164,3,0.419889503,0.454545455,44.96,6.94,0,27,9
298.0070978,0.28310034,Li6.4Al0.2La3Zr2O12,10.1039/c8ra01329b,0.000240732,Garnet,2.281101695,35.63483051,1.114491525,5,0.271186441,1.209575925,1.37366944,5,0.385714286,0.533333333,138.91,6.94,0,118,23.6
298.0074435,0.555365542,Na6PS5Cl,10.3390/ma17091980,9.20E-06,Halide,1.833076923,28.05461538,1.351538462,4,0,1.118968867,0.736221302,4,0.239130435,0,35.45,22.99,0,52,13
298.0084843,0.177808426,Li9.9SnP2S11.9Br0.1,10.34133/energymatadv.0065,0.005461282,Halide,1.889156627,25.66180723,1.252449799,5,0.397590361,1.073384393,0.588132544,5,0.224489796,0.825,118.71,6.94,0,124.5,24.9
298.0090726,0.412999543,Li3YCl6 ,10.1126/sciadv.abh1896,9.25E-05,Halide,2.312,32.243,1.404,3,0.3,0.897945725,1.082976,3,0.419889503,0.5,88.91,6.94,0,30,10
298.0090726,0.380404798,Li3YCl6 ,10.1126/sciadv.abh1896,0.000226594,Halide,2.312,32.243,1.404,3,0.3,0.897945725,1.082976,3,0.419889503,0.5,88.91,6.94,0,30,10
