Repository: NisargBhavsar25/mtp

# MTP — Machine Learning for Ionic Conductivity Prediction in Solid-State Electrolytes

A machine learning pipeline for predicting **ionic conductivity** of solid-state lithium-ion electrolyte materials. The approach combines compositional feature engineering with [mat2vec](https://github.com/materialsintelligence/mat2vec) word embeddings and classical ML regressors to screen candidate materials at scale.

Trained on the Diverse Solid-State Electrolyte (DDSE) dataset (2,515 entries after cleaning), the models are validated against three independent datasets (LiIon, LLZO, Sendek) and applied to 2M+ compounds from the [Materials Project](https://materialsproject.org/).

---

File: data/processed/ddse_compositional.csv (part 4 of 15)
Temp_K,Ea_eV,electrolyte,doi,Ionic_Conductivity,Material_Type,avg_electronegativity,avg_atomic_mass,avg_ionic_radius,num_elements,li_fraction,composition_entropy,electronegativity_variance,group_diversity,packing_efficiency_proxy,li_to_anion_ratio,heaviest_element_mass,lightest_element_mass,is_mixture,formula_complexity,total_atoms
298.0111801,0.270345935,Li7P2.9Ce0.2S10.9Cl0.3,10.1002/anie.202114220,0.002938882,Halide,1.995539906,24.72370892,1.286244131,5,0.328638498,1.083896408,0.574397732,5,0.239130435,0.625,140.12,6.94,0,106.5,21.3
298.013245,0.355912143,Li2ZrCl5I,10.1016/j.cej.2025.164028,0.000748726,Halide,2.416666667,45.47222222,1.498888889,4,0.222222222,1.149059697,0.903422222,3,0.327272727,0.333333333,126.9,6.94,0,36,9
298.013245,0.355917462,Li2ZrCl5.2I0.8,10.1016/j.cej.2025.164028,0.000848417,Halide,2.427777778,43.44,1.490222222,4,0.222222222,1.110468536,0.862809,3,0.327272727,0.333333333,126.9,6.94,0,36,9
298.013245,0.262471663,Li10Ge0.7Si0.3P2S12,10.1016/j.jpowsour.2014.07.159,0.005954714,LGPS,1.88468,23.01792,1.24204,5,0.4,1.074069393,0.545707249,4,0.217391304,0.833333333,72.63,6.94,0,125,25
298.013245,0.245572686,Li10Ge0.95Si0.05P2S12,10.1016/j.jpowsour.2014.07.159,0.009109118,LGPS,1.88578,23.46332,1.24334,5,0.4,1.057575431,0.545707249,4,0.217391304,0.833333333,72.63,6.94,0,125,25
298.017291,0.235722259,Li1.3Al0.25Y0.05Ti1.7(PO4)3,10.1016/j.jallcom.2018.12.183,0.000679607,NASICON,2.852759563,21.12030055,1.110655738,6,0.071038251,1.056545976,0.918679365,6,0.314285714,0.108333333,88.91,6.94,0,109.8,18.3
298.0178209,0.347513588,Li3InCl6 ,10.1021/acs.chemmater.0c02419,0.000287484,Halide,2.368,34.834,1.394,3,0.3,0.897945725,0.988896,3,0.419889503,0.5,114.82,6.94,0,30,10
298.0182726,0.238523008,((Li2S)0.75(P2S5)0.25)98(P2O5)2,10.1039/D3RA04706G,6.42E-05,LISICON,1.970960591,22.43179803,1.255369458,4,0.362068966,1.076413786,0.594039718,3,0.239130435,0.713592233,32.07,6.94,0,1624,406
298.0191616,0.273543867,Li6PS5Cl,10.1039/d1ta03343c,0.00362714,Argyrodite,1.856153846,20.64692308,1.231538462,4,0.461538462,1.118968867,0.69516213,4,0.239130435,1,35.45,6.94,0,52,13
298.0224035,0.343622603,Li7P3S11,10.1039/c6ta10142a,0.002607616,Sulfide,1.990952381,23.53619048,1.28,3,0.333333333,0.982900728,0.528084807,3,0.239130435,0.636363636,32.07,6.94,0,63,21
298.0224931,0.368081094,Li5.3PS4.3ClBr0.7 ,10.1002/aenm.202400783,0.004259005,Argyrodite,1.927642276,24.14902439,1.265203252,5,0.430894309,1.301370133,0.726325,4,0.224489796,0.883333333,79.9,6.94,0,61.5,12.3
298.025466,0.408522444,Li3Y0.8In0.2Cl6,10.1021/acs.nanolett.0c01156,0.000579451,Halide,2.3232,32.7612,1.402,4,0.3,0.947985967,1.00791405,4,0.419889503,0.5,114.82,6.94,0,40,10
298.025466,0.391038841,Li3Y0.7In0.3Cl6,10.1021/acs.nanolett.0c01156,0.000739395,Halide,2.3288,33.0203,1.401,4,0.3,0.959032155,1.00791405,4,0.419889503,0.5,114.82,6.94,0,40,10
298.025466,0.358046027,Li3Y0.3In0.7Cl6,10.1021/acs.nanolett.0c01156,0.001116922,Halide,2.3512,34.0567,1.397,4,0.3,0.959032155,1.00791405,4,0.419889503,0.5,114.82,6.94,0,40,10
298.025466,0.345413342,Li3Y0.1In0.9Cl6,10.1021/acs.nanolett.0c01156,0.001372764,Halide,2.3624,34.5749,1.395,4,0.3,0.930454022,1.00791405,4,0.419889503,0.5,114.82,6.94,0,40,10
298.0269485,0.172608335,Li5.4PS4.4Cl1.6,10.1021/acs.nanolett.1c01344,0.105137223,Halide,1.926612903,21.47370968,1.252903226,4,0.435483871,1.196920655,0.758263776,4,0.239130435,0.9,35.45,6.94,0,49.6,12.4
298.0270653,0.180687211,94Li5.3PS4.3Cl1.7-6LiTaO3,10.1016/j.electacta.2024.144312,0.005885361,Argyrodite,1.954729388,22.26574945,1.253210251,6,0.425054797,1.291750129,0.771649824,5,0.239130435,0.866323024,180.95,6.94,1,7117.2,1186.2
298.027688,0.431436967,Li7La3Zr2O12,10.1007/s10853-020-05221-1,0.000104243,Garnet,2.254166667,34.98958333,1.110416667,4,0.291666667,1.172954578,1.414307639,4,0.514285714,0.583333333,138.91,6.94,0,96,24
298.028757,0.270653438,Li10Ge0.3Sn0.7P2S12,10.1016/j.jpowsour.2014.07.159,0.00593264,LGPS,1.8846,24.84264,1.24808,5,0.4,1.074069393,0.545902515,4,0.239130435,0.833333333,118.71,6.94,0,125,25
298.0289717,0.479865011,Li2ZrCl6,10.1021/acsenergylett.3c02496,1.10E-05,Halide,2.472222222,35.31111111,1.455555556,3,0.222222222,0.848685558,0.955150617,3,0.397790055,0.333333333,91.22,6.94,0,27,9
298.0289717,0.358205224,Li2.25Sc0.25Zr0.75Cl6,10.1021/acsenergylett.3c02496,0.001418211,Halide,2.432702703,33.29405405,1.439189189,4,0.243243243,0.925940886,1.040315702,4,0.397790055,0.375,91.22,6.94,0,37,9.25
298.0289717,0.336491671,Li2.50Sc0.50Zr0.50Cl6,10.1021/acsenergylett.3c02496,0.002013329,Halide,2.395263158,31.38315789,1.423684211,4,0.263157895,0.95148796,1.040315702,4,0.397790055,0.416666667,91.22,6.94,0,38,9.5
298.0308504,0.429971711,alpha-Li3N,10.1039/C0EE00052C,0.000552154,Nitride,1.495,8.7075,0.6025,2,0.75,0.562335145,0.795675,2,0.171052632,0,14.01,6.94,0,8,4
298.0308675,0.393132758,Li1.9Zr0.9Ta0.1Cl6,10.1016/j.ensm.2024.103737,0.000424427,Halide,2.490898876,36.63808989,1.46247191,4,0.213483146,0.877624735,0.944705,4,0.35359116,0.316666667,180.95,6.94,0,35.6,8.9
298.0308675,0.315182737,Li2ZrCl6,10.1021/acssuschemeng.3c06652,0.00076847,Halide,2.472222222,35.31111111,1.455555556,3,0.222222222,0.848685558,0.955150617,3,0.397790055,0.333333333,91.22,6.94,0,27,9
298.0313525,0.166124229,Li7P3S11  ,10.1016/j.electacta.2016.09.155,0.02008,Sulfide,1.990952381,23.53619048,1.28,3,0.333333333,0.982900728,0.528084807,3,0.239130435,0.636363636,32.07,6.94,0,63,21
298.0321323,0.336609347,Li3.25ZrCl4.75O1.25,10.1038/s41467-023-39522-1,0.000445825,Halide-Oxide,2.324390244,29.47926829,1.320731707,4,0.317073171,1.204278182,1.18321875,4,0.397790055,0.541666667,91.22,6.94,0,41,10.25
298.0321323,0.286423497,Li2.75ZrCl5.25O0.75,10.1038/s41467-023-39522-1,0.001198834,Halide-Oxide,2.378974359,31.6325641,1.370512821,4,0.282051282,1.1211813,1.06678843,4,0.397790055,0.458333333,91.22,6.94,0,39,9.75
298.0352811,0.317784548,Li5.3PS4.3ClBr0.7,10.1002/aenm.202400783,0.014080704,Argyrodite,1.927642276,24.14902439,1.265203252,5,0.430894309,1.301370133,0.726325,4,0.224489796,0.883333333,79.9,6.94,0,61.5,12.3
298.0366307,0.382125777,Li1.1Ta2P0.9Si0.1O8,10.1021/acs.chemmater.1c01837,0.00059695,NASICON,2.79,43.65421488,1.136528926,5,0.090909091,1.022000087,0.997831122,5,0.285714286,0.1375,180.95,6.94,0,60.5,12.1
298.0366307,0.340025975,Li1.4Ta2P0.6Si0.4O8,10.1021/acs.chemmater.1c01837,0.001162376,NASICON,2.739193548,42.69629032,1.126451613,5,0.112903226,1.080609686,0.997831122,5,0.285714286,0.175,180.95,6.94,0,62,12.4
298.0367991,0.320991551,Li2.4Lu0.4Zr0.6Cl6,10.1039/d3ee01119d,0.001261991,Halide,2.406170213,37.66765957,1.431914894,4,0.255319149,0.945106485,1.055310744,4,0.397790055,0.4,174.97,6.94,0,37.6,9.4
298.0371718,0.297583469,Li5.44P0.96Ce0.04S4.32O0.08Cl1.6,10.1002/smtd.202500511,0.005997415,Argyrodite,1.925659164,21.67459807,1.250321543,6,0.437299035,1.241381332,0.843643359,5,0.239130435,0.906666667,140.12,6.94,0,74.64,12.44
298.0379612,0.25140509,Li2ZrCl5.6S0.2,10.1002/batt.202500378,0.000550395,Halide,2.443409091,35.23113636,1.448181818,4,0.227272727,0.957490389,0.860681,4,0.391304348,0.344827586,91.22,6.94,0,35.2,8.8
298.0392157,0.428490634,Li1.1Ti1.9Sc0.1(PO4)3,10.1021/acs.inorgchem.6b02274,1.32E-06,NASICON,2.872375691,21.43607735,1.115801105,5,0.060773481,1.005921787,0.88759875,5,0.314285714,0.091666667,47.87,6.94,0,90.5,18.1
298.0392157,0.356887104,Li1.3Ti1.7Sc0.3(PO4)3,10.1021/acs.inorgchem.6b02274,1.69E-05,NASICON,2.849726776,21.24584699,1.114098361,5,0.071038251,1.049159727,0.88759875,5,0.314285714,0.108333333,47.87,6.94,0,91.5,18.3
298.0393956,0.397787113,Li6.4La3Zr1.4Ta0.6O12,10.1111/jace.20369,0.00035291,Garnet,2.291196581,38.00957265,1.117350427,5,0.273504274,1.222839033,1.379576,5,0.457142857,0.533333333,180.95,6.94,0,117,23.4
298.0411564,0.286543078,Li9.54Si1.74P1.44S11.85,10.1021/acssuschemeng.9b01937,0.000125179,Sulfide,1.887741148,21.96623932,1.236630037,4,0.388278388,1.07277815,0.545110059,4,0.217391304,0.805063291,32.07,6.94,0,98.28,24.57
298.0446139,0.250915661,Li3InCl6,10.1002/ange.201909805,0.057609319,Halide,2.368,34.834,1.394,3,0.3,0.897945725,0.988896,3,0.419889503,0.5,114.82,6.94,0,30,10
298.046252,0.390009992,Li5.7(P0.8Ge0.2)S4.5Cl1.5,10.1016/j.jallcom.2025.180413,0.005523158,Argyrodite,1.896850394,21.75984252,1.242913386,5,0.448818898,1.21901926,0.707942222,5,0.239130435,0.95,72.63,6.94,0,63.5,12.7
298.0463241,0.339372639,Li6PS4.5Se0.5Br,10.1021/acs.inorgchem.8b02443,0.002620481,Halide,1.839615385,25.87,1.248461538,5,0.461538462,1.24400078,0.644255102,4,0.222222222,1.090909091,79.9,6.94,0,65,13
298.0469435,0.29591675,Li10SiP2S12,10.1016/j.est.2025.116789,0.000703799,Sulfide,1.8816,21.7708,1.2384,4,0.4,1.049634821,0.56690144,4,0.217391304,0.833333333,32.07,6.94,0,100,25
298.0476407,0.457278521,Li5.8Ga0.2La2.9Y0.1Zr1.4Ta0.6O12,10.1016/j.ssi.2024.116515,0.000221964,Garnet,2.32173913,38.87843478,1.121782609,7,0.252173913,1.278340454,1.312311982,6,0.442857143,0.483333333,180.95,6.94,0,161,23
298.0480892,0.253826283,Li5.42Si0.12P0.88S4.06O0.24Cl0.85Br0.85,10.1016/j.ssi.2025.116813,0.00489421,Argyrodite,1.929887279,24.18123188,1.253244767,7,0.436392915,1.403091724,0.768733984,5,0.204081633,0.903333333,79.9,6.94,0,86.94,12.42
298.0482035,0.196312247,Li0.872La0.56TiO3,10.1115/1.4067774,0.001438217,Perovskite,2.454079529,33.08381443,1.113681885,4,0.160530191,1.167325011,1.275922222,4,0.435714286,0.290666667,138.91,6.94,0,21.728,5.432
298.0487688,0.365300313,0.5LiC0.6LaCl3(TaCl5ZrCl4AlCl3CaCl2)0.15,10.1016/j.cej.2024.158963,0.000486372,Halide,2.474939759,46.3536747,1.391807229,8,0.120481928,1.289224263,0.874713609,8,0.08839779,0.196078431,180.95,6.94,0,66.4,8.3
298.0489961,0.273815005,LiTi2(PO4)3,10.1016/j.jcis.2025.01.276,1.59E-06,NASICON,2.883888889,21.53277778,1.116666667,4,0.055555556,0.973648923,0.68846821,4,0.314285714,0.083333333,47.87,6.94,0,72,18
298.0501559,0.341140343,Li1.3Al0.2Gd0.1Ti1.7(PO4)3,10.1142/S1793604721400026,0.000131012,NASICON,2.851584699,21.66295082,1.111857923,6,0.071038251,1.059594385,0.921427664,6,0.314285714,0.108333333,157.25,6.94,0,109.8,18.3
298.0501559,0.306446031,Li1.3Al0.25Gd0.05Ti1.7(PO4)3,10.1142/S1793604721400026,0.000259939,NASICON,2.852704918,21.30702186,1.110765027,6,0.071038251,1.056545976,0.921427664,6,0.314285714,0.108333333,157.25,6.94,0,109.8,18.3
298.0519773,0.374622021,Li3.858Sn0.858As0.142S4,10.1039/C3EE43357A,0.000143181,Thio-LISICON,1.816671935,30.20392188,1.2380289,4,0.435538496,1.013396594,0.527876,4,0.315217391,0.9645,118.71,6.94,0,35.432,8.858
298.0530063,0.427433513,Li6.7Ga0.1La3Zr2O12,10.1016/j.ssi.2024.116765,3.96E-05,Garnet,2.268361345,35.48907563,1.112773109,5,0.281512605,1.194270751,1.36531104,5,0.442857143,0.558333333,138.91,6.94,0,119,23.8
298.0530063,0.407780682,Li6.55Ga0.15La3Zr2O12,10.1016/j.ssi.2024.116765,7.46E-05,Garnet,2.275548523,35.74198312,1.113966245,5,0.276371308,1.202313061,1.36531104,5,0.442857143,0.545833333,138.91,6.94,0,118.5,23.7
298.0530063,0.42323512,Li6.45Ga0.2La3Zr2O12,10.1016/j.ssi.2024.116765,9.90E-05,Garnet,2.280042283,35.93560254,1.114418605,5,0.272727273,1.20977156,1.36531104,5,0.442857143,0.5375,138.91,6.94,0,118.25,23.65
298.0540311,0.34837279,Li6.1Ga0.3La3Zr2O12,10.1007/s11581-021-04152-4,4.80E-05,Garnet,2.297478632,36.51367521,1.117606838,5,0.260683761,1.222377873,1.36531104,5,0.442857143,0.508333333,138.91,6.94,0,117,23.4
298.0549383,0.28157891,Li2ZrCl5F,10.1021/acsami.3c03513,0.000119962,Halide ,2.563333333,33.48333333,1.402222222,4,0.222222222,1.149059697,1.146888889,3,0.397790055,0.333333333,91.22,6.94,0,36,9
298.0551924,0.37564494,Li3.6Ge0.6P0.4S4,10.1149/1.1379028,0.000162995,LISICON,1.852325581,24.32906977,1.231395349,4,0.418604651,1.049026433,0.530004,4,0.239130435,0.9,72.63,6.94,0,34.4,8.6
298.0583797,0.656260436,Li3.05Sb0.95Sn0.05S4,10.1021/acsaem.3c02652,3.81E-09,Thio-LISICON,1.907391304,33.67136646,1.29621118,4,0.378881988,0.998983389,0.520505,4,0.375,0.7625,121.76,6.94,0,32.2,8.05
298.0601116,0.298070824,Li10SiP2S12,10.1016/j.jallcom.2024.178055,0.000704513,LGPS,1.8816,21.7708,1.2384,4,0.4,1.049634821,0.56690144,4,0.217391304,0.833333333,32.07,6.94,0,100,25
298.0618882,0.198385259,Li0.42La0.56TiO3,10.1115/1.4067774,0.000952413,Perovskite,2.587871486,35.45670683,1.145783133,4,0.084337349,1.081978431,1.275922222,4,0.435714286,0.14,138.91,6.94,0,19.92,4.98
298.0621368,0.33179911,Li1.5Ta2P0.5Si0.5O8,10.1021/acs.chemmater.1c01837,0.000776683,NASICON,2.7228,42.3872,1.1232,5,0.12,1.09077847,0.997831122,5,0.285714286,0.1875,180.95,6.94,0,62.5,12.5
298.0623566,0.35640906,0.5LiC0.4LaCl3(TaCl5ZrCl4AlCl3CaCl2)0.1,10.1016/j.cej.2024.158963,0.000151974,Halide,2.437222222,47.29958333,1.403888889,8,0.138888889,1.247482464,0.870040972,8,0.08839779,0.227272727,180.95,6.94,0,57.6,7.2
298.0650934,0.647666778,(Li2OH)0.9K0.1Cl,10.1038/s41467-023-42385-1,5.78E-07,Halide,2.145106383,14.28919149,1.044468085,5,0.382978723,1.41179473,1.1505,3,0.20441989,0.947368421,39.1,1.008,0,23.5,4.7
298.0650934,0.628007053,(Li2OH)0.95K0.05Cl,10.1038/s41467-023-42385-1,1.54E-06,Halide,2.148659794,13.76259794,1.03185567,5,0.391752577,1.378508909,1.1505,3,0.20441989,0.974358974,39.1,1.008,0,24.25,4.85
298.0652269,0.47132178,Li2(OH)0.9F0.1Cl,10.1115/1.4048860,7.87E-05,Hydride,2.162040816,13.57902041,1.031836735,5,0.408163265,1.392013384,1.368188889,3,0.20441989,1,35.45,1.008,0,24.5,4.9
298.0662798,0.385710007,Li6.3Sn0.3As0.7S5I,10.1038/s41467-023-39686-w,0.000200544,Argyrodite,1.793082707,31.50593985,1.263233083,5,0.473684211,1.156802535,0.576366222,5,0.263636364,1.05,126.9,6.94,0,66.5,13.3
298.0664325,0.605783145,Li1.75Zr0.125Mg0.875Cl4,10.1021/acsenergylett.5c00078,1.34E-06,Halide,2.321111111,27.64722222,1.376296296,4,0.259259259,0.998766962,1.0245,4,0.397790055,0.4375,91.22,6.94,0,27,6.75
298.0667293,0.763513444,Li3Sb0.9P0.1S4,10.1021/acsaem.3c02652,1.03E-09,Thio-LISICON,1.9155,32.722625,1.296,4,0.375,1.014950125,0.49751358,3,0.239130435,0.75,121.76,6.94,0,32,8
298.0677637,0.306787556,Li6PS5Cl-0.02Y,10.1016/j.jpowsour.2022.231846,0.003009444,Halide,1.810714286,25.52285714,1.207857143,5,0.428571429,1.29636116,0.67234949,5,0.239130435,1,88.91,6.94,0,70,14
298.0680773,0.50206112,LiZnPS4,10.1021/acs.chemmater.7b03833,2.63E-08,Sulfide,2.162857143,33.08142857,1.328571429,4,0.142857143,1.153741943,0.336991837,4,0.239130435,0.25,65.38,6.94,0,28,7
298.0680773,0.441372544,Li2Zn0.5PS4,10.1021/acs.chemmater.7b03833,0.000236891,Sulfide,2.039333333,27.44266667,1.292,4,0.266666667,1.136916592,0.4479,4,0.239130435,0.5,65.38,6.94,0,30,7.5
298.0680773,0.377976727,Li2.25Zn0.375PS4,10.1021/acs.chemmater.7b03833,0.000528485,Sulfide,2.010983607,26.14852459,1.283606557,4,0.295081967,1.113142557,0.503933333,4,0.239130435,0.5625,65.38,6.94,0,30.5,7.625
298.0683879,0.34158492,Li3InCl4.8F1.2,10.1002/aenm.202100836,0.000531732,Halide,2.4664,32.86,1.3364,4,0.3,1.198187179,1.265553719,3,0.419889503,0.5,114.82,6.94,0,40,10
298.0684895,0.286149416,Li5.8PS4.8Cl1.2,10.1016/j.nanoen.2019.104396,0.004861141,Argyrodite,1.87890625,20.91390625,1.2384375,4,0.453125,1.147592187,0.758263776,4,0.239130435,0.966666667,35.45,6.94,0,51.2,12.8
298.0688302,0.344518668,Li1.3Ta2P0.7Si0.3O8,10.1021/acs.chemmater.1c01837,0.001,NASICON,2.755853659,43.0104065,1.129756098,5,0.105691057,1.066344308,0.997831122,5,0.285714286,0.1625,180.95,6.94,0,61.5,12.3
298.0688497,0.21,Li0.25Ta0.25La0.5Cl3,10.1038/s41586-023-05899-8,0.000618549,Halide ,2.6625,55.694375,1.57375,4,0.0625,0.822265337,0.991655556,4,0.35359116,0.083333333,180.95,6.94,0,16,4
298.0688497,0.22,Li0.319Ta0.244La0.488Cl3,10.1038/s41586-023-05899-8,0.001364618,Halide ,2.640192545,54.43192792,1.562883239,4,0.078745989,0.846738389,0.991655556,4,0.35359116,0.106333333,180.95,6.94,0,16.204,4.051
298.0688497,0.26,Li0.525Ta0.225La0.45Cl3,10.1038/s41586-023-05899-8,0.001575689,Halide ,2.577857143,50.76589286,1.5325,4,0.125,0.896370568,0.991655556,4,0.35359116,0.175,180.95,6.94,0,16.8,4.2
298.0688497,0.19,Li0.422Ta0.235La0.469Cl3,10.1038/s41586-023-05899-8,0.002139213,Halide ,2.608327678,52.58136694,1.547307319,4,0.102278236,0.87529873,0.991655556,4,0.35359116,0.140666667,180.95,6.94,0,16.504,4.126
298.0692924,0.251283607,Li3.833Sn0.833As0.166S4,10.1039/C3EE43357A,0.001017958,Thio-LISICON,1.81962183,30.14075747,1.239145154,4,0.433990036,1.018386598,0.527876,4,0.315217391,0.95825,118.71,6.94,0,35.328,8.832
298.0694267,0.538869994,Li3.9Zn0.05GeS4,10.1016/S0167-2738(00)00277-0,3.34E-07,Sulfide,1.813910615,25.83743017,1.216871508,4,0.43575419,0.995765333,0.51888,4,0.288043478,0.975,72.63,6.94,0,35.8,8.95
298.0701261,0.314823786,30Li2S-25B2S3-45LiI-5P2S5,10.1038/s41586-024-08298-9,0.002349309,Sulfide,2.220465116,32.46395349,1.347906977,5,0.162790698,1.311681299,0.336274202,5,0.122727273,0.269230769,126.9,6.94,1,3225,645
298.0708299,0.148,Li6.25PS5.25Cl0.75,10.1039/C8TA07240J,0.026254239,Argyrodite,1.828679245,20.3245283,1.223207547,4,0.471698113,1.078822458,0.688477333,4,0.239130435,1.041666667,35.45,6.94,0,53,13.25
298.0711568,0.659959971,Li2OHBr,10.1016/j.ssi.2024.116770,1.83E-06,Garnet-Halide,2.112,22.1576,1.05,4,0.4,1.33217904,1.010656,3,0.18877551,1,79.9,1.008,0,20,5
298.0722461,0.458664593,Li2(OH)0.9Br0.1Cl,10.1115/1.4048860,0.000120431,Hydride,2.14122449,14.82187755,1.044693878,5,0.408163265,1.392013384,0.994755556,3,0.18877551,1,79.9,1.008,0,24.5,4.9
298.0755318,0.200744914,Li1.3Al0.3Ti1.7(PO4)3,10.1007/s11581-020-03781-5,0.000527578,NASICON,2.853825137,20.9510929,1.109672131,5,0.071038251,1.049159727,0.856755,5,0.314285714,0.108333333,47.87,6.94,0,91.5,18.3
298.0768018,0.337575193,Li6PS5Cl-0.1SnI4 ,10.1016/j.jallcom.2023.172334,0.002887689,Argyrodite,2.040555556,49.70666667,1.416666667,6,0.333333333,1.537987101,0.612249691,5,0.2,0.6,126.9,6.94,0,108,18
298.0769231,0.404834232,Li6.6La2.8Mg0.2Zr1.4Ta0.6O12,10.1002/adsu.202300656,0.000370667,Garnet,2.281864407,36.77508475,1.111694915,6,0.279661017,1.254502982,1.357410207,6,0.457142857,0.55,180.95,6.94,0,141.6,23.6
298.0790461,0.381581455,Li2ZrCl6,10.1016/j.cej.2025.164028,0.000646982,Halide,2.472222222,35.31111111,1.455555556,3,0.222222222,0.848685558,0.955150617,3,0.397790055,0.333333333,91.22,6.94,0,27,9
298.079679,0.34,Li3InCl6,10.1002/advs.202403208,0.002308144,Halide,2.368,34.834,1.394,3,0.3,0.897945725,0.988896,3,0.419889503,0.5,114.82,6.94,0,30,10
298.080648,0.230230252,Li6.988P2.994Nb0.2S10.934O0.6,10.1021/acsami.0c00393,0.002806215,Hydride,2.026101492,23.94806963,1.276238718,5,0.321790385,1.125862727,0.577986389,4,0.239130435,0.605860933,92.91,6.94,0,108.58,21.716
298.0824014,0.669055208,Li3InCl6 ,10.1021/acs.chemmater.0c02419,7.77E-07,Halide,2.368,34.834,1.394,3,0.3,0.897945725,0.988896,3,0.419889503,0.5,114.82,6.94,0,30,10
298.0843297,0.421106153,Li6PS5Cl,10.1021/acsaem.4c01426,0.000858492,Argyrodite,1.856153846,20.64692308,1.231538462,4,0.461538462,1.118968867,0.69516213,4,0.239130435,1,35.45,6.94,0,52,13
298.0845057,0.427097897,Li1.875YCl4.875,10.1016/j.mtchem.2023.101510,1.59E-06,Halide,2.382258065,35.45048387,1.438548387,3,0.241935484,0.899147457,1.03839375,3,0.419889503,0.384615385,88.91,6.94,0,23.25,7.75
298.0850295,0.450357733,Li15P4S15.8O0.2Cl3,10.1002/sstr.202300565,4.65E-09,Halide,1.957684211,22.21673684,1.261631579,5,0.394736842,1.196848349,0.698467587,4,0.239130435,0.789473684,35.45,6.94,0,190,38
298.085249,0.23,Li3InCl6,10.1002/advs.202403208,0.003176354,Halide,2.368,34.834,1.394,3,0.3,0.897945725,0.988896,3,0.419889503,0.5,114.82,6.94,0,30,10
298.0892479,0.352995002,Li6PS5Cl,10.1021/acs.nanolett.0c02489,0.002797371,Argyrodite,1.856153846,20.64692308,1.231538462,4,0.461538462,1.118968867,0.69516213,4,0.239130435,1,35.45,6.94,0,52,13
298.0900838,0.389696148,Li2.4Ho1.2Cl6,10.1002/aenm.202103921,0.000746122,Halide,2.37375,44.5075,1.43375,3,0.25,0.900256051,1.079479339,3,0.419889503,0.4,164.93,6.94,0,28.8,9.6
298.0913575,0.193134566,Li3YCl4Br2,10.1038/s41557-024-01634-6,0.005350322,Halide,2.272,41.133,1.434,4,0.3,1.279854226,1.021536,3,0.387755102,0.5,88.91,6.94,0,40,10
298.0918596,0.732227229,Li6PS5Cl,10.1016/j.est.2024.113723,0.000400951,Argyrodite,1.856153846,20.64692308,1.231538462,4,0.461538462,1.118968867,0.69516213,4,0.239130435,1,35.45,6.94,0,52,13
298.0994533,0.18,Li6.5La3Zr1.5Ta0.5O12,10.1039/d4ta07630c,0.000174135,Garnet,2.284893617,37.49553191,1.116170213,5,0.276595745,1.218998086,1.379576,5,0.457142857,0.541666667,180.95,6.94,0,117.5,23.5
298.0994533,0.22,Li6.5La3Zr0.5Ta0.5Nb0.5Y0.5O12,10.1039/d4ta07630c,0.000189091,Garnet,2.288297872,37.48234043,1.118297872,7,0.276595745,1.289122274,1.348724408,5,0.457142857,0.541666667,180.95,6.94,0,164.5,23.5
298.0994533,0.374392223,Li2.2Er0.2Zr0.8Cl6,10.1021/acsenergylett.9b02599,0.000423761,Halide,2.437826087,36.3473913,1.444130435,4,0.239130435,0.916512116,1.060606612,4,0.397790055,0.366666667,167.26,6.94,0,36.8,9.2
298.0994533,0.385895524,Li2.8Er0.8Zr0.2Cl6,10.1021/acsenergylett.9b02599,0.00076705,Halide,2.343061224,39.20244898,1.412653061,4,0.285714286,0.942271288,1.060606612,4,0.397790055,0.466666667,167.26,6.94,0,39.2,9.8
298.1000218,0.580182306,Li1.8MgCl3.8,10.1021/acssuschemeng.3c06652,1.81E-06,Halide,2.285151515,25.98666667,1.358484848,3,0.272727273,0.958127217,1.059734694,3,0.397790055,0.473684211,35.45,6.94,0,19.8,6.6
298.1000218,0.607534096,Li1.2MgCl3.2,10.1021/acssuschemeng.3c06652,7.17E-06,Halide,2.332962963,27.05148148,1.374814815,3,0.222222222,0.956608498,1.059734694,3,0.397790055,0.375,35.45,6.94,0,16.2,5.4
298.1000218,0.578642248,Li1.4MgCl3.4,10.1021/acssuschemeng.3c06652,8.98E-06,Halide,2.314827586,26.64758621,1.36862069,3,0.24137931,0.959254883,1.059734694,3,0.397790055,0.411764706,35.45,6.94,0,17.4,5.8
298.1011243,0.315656871,Li6.4Al0.2La3Zr2O12,10.1039/c8ra01329b,0.000135706,Garnet,2.281101695,35.63483051,1.114491525,5,0.271186441,1.209575925,1.37366944,5,0.385714286,0.533333333,138.91,6.94,0,118,23.6
298.1023806,0.58242746,Li6AsS5I,10.1038/s41467-023-39686-w,4.25E-06,Argyrodite,1.816923077,31.06230769,1.272307692,4,0.461538462,1.118968867,0.612052071,4,0.263636364,1,126.9,6.94,0,52,13
298.1043357,0.327745575,0.5LiC0.7LaCl3(TaCl5ZrCl4AlCl3CaCl2)0.175,10.1016/j.cej.2024.158963,0.000263791,Halide,2.490282486,45.96889831,1.386892655,8,0.11299435,1.302298352,0.874713609,8,0.08839779,0.183486239,180.95,6.94,0,70.8,8.85
298.1045501,0.30922196,Li6.1Ga0.3La3Zr2O12-1 wt% CuO,10.1007/s11581-021-04152-4,0.000519964,Garnet,2.326811024,36.77047244,1.113464567,6,0.24015748,1.317590019,1.320990398,6,0.442857143,0.469230769,138.91,6.94,1,152.4,25.4
298.1059384,0.351445297,Li6.4La3Zr1.4Ta0.6O12,10.1111/jace.20369,0.000426488,Garnet,2.291196581,38.00957265,1.117350427,5,0.273504274,1.222839033,1.379576,5,0.457142857,0.533333333,180.95,6.94,0,117,23.4
298.108594,0.200077923,Li1.02Ta1.98Te0.02PO8,10.1016/j.ceramint.2022.09.163,0.000200066,LTPO,2.805457571,43.8337604,1.141980033,5,0.084858569,0.994889541,0.980137245,4,0.199095023,0.1275,180.95,6.94,0,60.1,12.02
298.1086136,0.553404591,Li2SiP2,10.1002/chem.201602903,3.40E-07,Phosphidosilicates,1.648,20.782,0.56,3,0.4,1.054920168,0.308696,3,0.526315789,0,30.97,6.94,0,15,5
298.1088494,0.355111926,0.8Li2O-HfCl4,10.1038/s41467-023-39197-8,0.000297647,Halide-Oxide,2.4175,43.77125,1.3575,4,0.25,1.213007566,1.07904375,4,0.386740331,0.4,178.49,6.94,0,32,8
298.1088494,0.327524318,Li2O-HfCl4,10.1038/s41467-023-39197-8,0.00087611,Halide-Oxide,2.4175,43.77125,1.3575,4,0.25,1.213007566,1.07904375,4,0.386740331,0.4,178.49,6.94,0,32,8
298.1088494,0.325716613,1.4Li2O-HfCl4,10.1038/s41467-023-39197-8,0.001774677,Halide-Oxide,2.4175,43.77125,1.3575,4,0.25,1.213007566,1.07904375,4,0.386740331,0.4,178.49,6.94,0,32,8
298.1091571,0.365328776,Li6.4La3Zr1.4Ta0.6O12,10.1111/jace.20369,0.000481108,Garnet,2.291196581,38.00957265,1.117350427,5,0.273504274,1.222839033,1.379576,5,0.457142857,0.533333333,180.95,6.94,0,117,23.4
298.1096168,0.395607541,Li6.65Ge0.05La3Zr1.85Ta0.15O12,10.1016/j.ceramint.2023.09.330,3.56E-05,Garnet,2.273544304,36.05113924,1.113860759,6,0.280590717,1.206924096,1.328209024,6,0.378571429,0.554166667,180.95,6.94,0,142.2,23.7
298.110646,0.620165394,LiMgCl3,10.1021/acs.inorgchem.3c04094,5.09E-06,Halide,2.354,27.52,1.382,3,0.2,0.950270539,0.985344,3,0.397790055,0.333333333,35.45,6.94,0,15,5
298.112789,0.431910325,Li3.15Sb0.85Sn0.15S4,10.1021/acsaem.3c02652,2.47E-06,Thio-LISICON,1.894907975,33.30595092,1.288773006,4,0.386503067,1.026019635,0.520505,4,0.375,0.7875,121.76,6.94,0,32.6,8.15
298.1146128,0.431615143,Li7GeS5Br,10.1021/acs.inorgchem.0c02094,0.000630292,Argyrodite,1.766428571,25.81857143,1.215,4,0.5,1.091303001,0.651622959,4,0.270408163,1.166666667,79.9,6.94,0,56,14
298.1174337,0.252464772,Li2ZrCl5S0.5,10.1002/batt.202500378,0.000420181,Halide,2.397647059,35.10411765,1.436470588,4,0.235294118,1.071017889,0.899728395,4,0.391304348,0.363636364,91.22,6.94,0,34,8.5
298.1177899,0.139961662,Li1.1Ta0.855Zr0.1SiO5,10.1002/adfm.201904232,0.000356501,Perovskite,2.680757294,34.70617629,1.099342024,5,0.136561142,1.119460833,1.164449,5,0.285714286,0.22,180.95,6.94,0,40.275,8.055
298.1181293,0.490122558,Li3YCl6,10.1021/acs.chemmater.0c04352,3.42E-05,Halide,2.312,32.243,1.404,3,0.3,0.897945725,1.082976,3,0.419889503,0.5,88.91,6.94,0,30,10
298.1181293,0.443691468,Li3YCl6,10.1021/acs.chemmater.0c04352,5.75E-05,Halide,2.312,32.243,1.404,3,0.3,0.897945725,1.082976,3,0.419889503,0.5,88.91,6.94,0,30,10
298.1181293,0.409305712,Li3YCl6,10.1021/acs.chemmater.0c04352,0.00028372,Halide,2.312,32.243,1.404,3,0.3,0.897945725,1.082976,3,0.419889503,0.5,88.91,6.94,0,30,10
298.12,1.92583237,Li2.86Ca0.07InBr6,10.1246/cl.1998.223,2.54E-07,Halide,2.257079557,62.12225579,1.490795569,4,0.288016113,0.929018841,0.863642975,4,0.387755102,0.476666667,114.82,6.94,0,39.72,9.93
298.1217698,0.403563545,Li3YCl6 ,10.1126/sciadv.abh1896,0.000156384,Halide,2.312,32.243,1.404,3,0.3,0.897945725,1.082976,3,0.419889503,0.5,88.91,6.94,0,30,10
298.1220657,0.309229879,Li10.1P2.95Sb0.05S12I,10.1016/j.est.2023.109943,0.005733523,Argyrodite,1.918812261,26.02618774,1.275555556,5,0.38697318,1.108026264,0.561087245,4,0.2,0.776923077,126.9,6.94,0,130.5,26.1
298.1235094,0.423626221,Li3.875Sn0.875As0.125S4,10.1039/C3EE43357A,1.49E-05,Thio-LISICON,1.814647887,30.24323944,1.237323944,4,0.436619718,1.009461239,0.527876,4,0.315217391,0.96875,118.71,6.94,0,35.5,8.875
298.1274164,0.264847825,Li5.3PS4.3Cl0.85Br0.85,10.1016/j.ssi.2025.116813,0.007674964,Argyrodite,1.925203252,24.69109756,1.26703252,5,0.430894309,1.303533525,0.726325,4,0.224489796,0.883333333,79.9,6.94,0,61.5,12.3
298.1274461,0.199117537,92Li5.3PS4.3Cl1.7-8LiTaO3,10.1016/j.electacta.2024.144312,0.005210898,Argyrodite,1.960225333,22.4919563,1.252000683,6,0.423011267,1.312849565,0.779019095,5,0.239130435,0.860416667,180.95,6.94,1,7029.6,1171.6
298.1277981,0.273295811,Li5.6Cu0.2PS4.8Br1.2,10.1016/j.ensm.2023.01.018,0.0037208,Halide,1.87453125,25.965625,1.25203125,5,0.4375,1.215558637,0.647739556,5,0.224489796,0.933333333,79.9,6.94,0,64,12.8
298.1279378,0.250930201,Li5.4Si0.1P0.9S4.1O0.2Cl0.85Br0.85,10.1016/j.ssi.2025.116813,0.007513558,Argyrodite,1.929112903,24.26552419,1.255524194,7,0.435483871,1.391216779,0.768733984,5,0.204081633,0.9,79.9,6.94,0,86.8,12.4
298.1295842,0.30639919,Li6.04P0.98Bi0.02S4.97O0.03,10.1002/adfm.202203858,0.003308085,Argyrodite,1.746810631,19.62754983,1.181810631,5,0.50166113,0.941048311,0.708512889,3,0.239130435,1.208,208.98,6.94,0,60.2,12.04
298.1297186,0.411089966,Li6.1Ga0.3La3Zr2O12,10.1016/j.ssi.2024.116765,4.41E-05,Garnet,2.297478632,36.51367521,1.117606838,5,0.260683761,1.222377873,1.36531104,5,0.442857143,0.508333333,138.91,6.94,0,117,23.4
298.1297186,0.38007521,Li6.25Ga0.25La3Zr2O12,10.1016/j.ssi.2024.116765,0.0001523,Garnet,2.290106383,36.25425532,1.116382979,5,0.265957447,1.216231418,1.36531104,5,0.442857143,0.520833333,138.91,6.94,0,117.5,23.5
298.130467,0.270938279,Li6.35Ga0.25La2.9Sr0.1Zr2O12,10.1149/2.0171903jes,0.001312165,Perovskite,2.283919492,35.91271186,1.115508475,6,0.269067797,1.235242845,1.373998225,6,0.442857143,0.529166667,138.91,6.94,0,141.6,23.6
298.1308059,0.260478387,Li5.36Si0.06P0.94S4.18O0.12Cl0.85Br0.85 ,10.1016/j.ssi.2025.116813,0.006684621,Argyrodite,1.927556634,24.43492718,1.260105178,7,0.433656958,1.363958446,0.768733984,5,0.204081633,0.893333333,79.9,6.94,0,86.52,12.36
298.1311703,0.35299845,Li0.375Sr0.4375Ta0.75Hf0.25O3,10.1002/ente.202201455,0.000410747,Perovskite,2.608441558,55.95246753,1.175324675,5,0.077922078,1.154797193,1.278028571,5,0.457142857,0.125,180.95,6.94,0,24.0625,4.8125
298.1349548,0.482774259,Li15P4S15.4O0.6Cl3,10.1002/sstr.202300565,3.45E-09,Sulfide,1.966736842,22.04757895,1.257,5,0.394736842,1.23588796,0.698467587,4,0.239130435,0.789473684,35.45,6.94,0,190,38
298.1349548,0.50119364,Li15P4S15.6O0.4Cl3,10.1002/sstr.202300565,7.19E-09,Sulfide,1.962210526,22.13215789,1.259315789,5,0.394736842,1.217778862,0.698467587,4,0.239130435,0.789473684,35.45,6.94,0,190,38
298.1350646,0.252725202,Li5.38Si0.08P0.92S4.14O0.16Cl0.85Br0.85 ,10.1016/j.ssi.2025.116813,0.005619435,Argyrodite,1.928336026,24.35008885,1.257810985,7,0.43457189,1.378256788,0.768733984,5,0.204081633,0.896666667,79.9,6.94,0,86.66,12.38
298.136039,0.329422941,Li6.125P0.875Sn0.125S5Br,10.1002/aenm.201903422,0.002118553,Argyrodite,1.830380952,24.73866667,1.240857143,5,0.466666667,1.144329149,0.618064889,5,0.224489796,1.020833333,118.71,6.94,0,65.625,13.125
298.136039,0.329422941,Li6.15P0.85Sn0.15S5Br,10.1002/aenm.201903422,0.002118553,Argyrodite,1.828326996,24.87163498,1.240418251,5,0.467680608,1.147093943,0.618064889,5,0.224489796,1.025,118.71,6.94,0,65.75,13.15
298.1362791,0.174400408,96Li5.3PS4.3Cl1.7-4LiTaO3,10.1016/j.electacta.2024.144312,0.006749047,Argyrodite,1.949367089,22.0450433,1.254390406,6,0.427048634,1.268679368,0.765136925,5,0.239130435,0.872108844,180.95,6.94,1,7204.8,1200.8
298.1365349,0.44979428,Li6.75Ga0.25La2.5Sr0.5Zr2O13,10.1149/2.0171903jes,1.13E-06,Perovskite,2.3069,33.832,1.1236,6,0.27,1.250170722,1.379111111,6,0.442857143,0.519230769,138.91,6.94,0,150,25
298.1370667,0.306461972,Li4SnS4,10.1021/cm3011315,6.93E-05,Thio-LISICON,1.8,30.52777778,1.232222222,3,0.444444444,0.964962923,0.572088889,3,0.375,1,118.71,6.94,0,27,9
298.137116,0.54449943,Li1.5Zr0.25Mg0.75Cl4,10.1021/acsenergylett.5c00078,4.43E-06,Halide,2.373076923,29.73038462,1.4,4,0.230769231,1.011642183,1.0245,4,0.397790055,0.375,91.22,6.94,0,26,6.5
298.1381098,0.396499021,Li2HfCl6,10.1021/acsenergylett.3c02496,0.000547389,Halide,2.468888889,45.00777778,1.453333333,3,0.222222222,0.848685558,0.962854321,3,0.386740331,0.333333333,178.49,6.94,0,27,9
298.1381098,0.342096799,Li2.75Sc0.75Hf0.25Cl6,10.1021/acsenergylett.3c02496,0.000774551,Halide,2.358974359,31.80794872,1.408461538,4,0.282051282,0.946998139,1.045328926,4,0.386740331,0.458333333,178.49,6.94,0,39,9.75
298.1381098,0.343046586,Li2.50Sc0.50Hf0.50Cl6,10.1021/acsenergylett.3c02496,0.000976231,Halide,2.393684211,35.97631579,1.422631579,4,0.263157895,0.95148796,1.045328926,4,0.386740331,0.416666667,178.49,6.94,0,38,9.5
298.1381098,0.362724849,Li2.375Sc0.375Hf0.625Cl6,10.1021/acsenergylett.3c02496,0.001034375,Halide,2.411733333,38.14386667,1.43,4,0.253333333,0.942754573,1.045328926,4,0.386740331,0.395833333,178.49,6.94,0,37.5,9.375
298.1397804,0.392464293,0.5LiC0.5LaCl3(TaCl5ZrCl4AlCl3CaCl2)0.125,10.1016/j.cej.2024.158963,0.000801673,Halide,2.457419355,46.79306452,1.397419355,8,0.129032258,1.271577672,0.870040972,8,0.08839779,0.210526316,180.95,6.94,0,62,7.75
298.1406283,0.218899958,Li5.7PS5.7Cl1.3,10.3390/nano12244355,0.003690655,Argyrodite,1.940875912,21.85489051,1.285620438,4,0.416058394,1.14422883,0.732464889,4,0.239130435,0.814285714,35.45,6.94,0,54.8,13.7
298.1409882,0.263258161,Li9.54(Si0.6Ge0.4)1.74P1.44S11.1Br0.3O0.6,10.1126/science.add7138,0.033219549,LGPS,1.920524272,23.472,1.234728155,7,0.38592233,1.270532648,0.60392176,5,0.204081633,0.795,79.9,6.94,0,173.04,24.72
298.1410212,0.43007652,Li3.8Sn0.8As0.2S4,10.1039/C3EE43357A,0.000108512,Thio-LISICON,1.823636364,30.06863636,1.240454545,4,0.431818182,1.025004099,0.527876,4,0.315217391,0.95,118.71,6.94,0,35.2,8.8
298.1413341,0.376748096,Li6PS4.75O0.25Cl,10.1016/j.ssi.2023.116344,0.00142312,Argyrodite,1.872692308,20.33788462,1.223076923,5,0.461538462,1.195320884,0.811892347,4,0.239130435,1,35.45,6.94,0,65,13
298.1427979,0.282521304,Li2ZrCl4.8F1.2,10.1021/acsami.3c03513,9.70E-05,Halide ,2.581555556,33.11777778,1.391555556,4,0.222222222,1.182287173,1.212825,3,0.397790055,0.333333333,91.22,6.94,0,36,9
298.1448763,0.373472312,Li2ZrCl4.4I1.6,10.1016/j.cej.2025.164028,0.000287033,Halide,2.383333333,51.56888889,1.524888889,4,0.222222222,1.235295672,0.818409,3,0.327272727,0.333333333,126.9,6.94,0,36,9
298.1448763,0.368254728,Li2ZrCl5.6I0.4,10.1016/j.cej.2025.164028,0.000380257,Halide,2.45,39.37555556,1.472888889,4,0.222222222,1.011972242,0.862809,3,0.327272727,0.333333333,126.9,6.94,0,36,9
298.1448763,0.367446041,Li2ZrCl4.8I1.2,10.1016/j.cej.2025.164028,0.000614012,Halide,2.405555556,47.50444444,1.507555556,4,0.222222222,1.182287173,0.818409,3,0.327272727,0.333333333,126.9,6.94,0,36,9
298.1451976,0.282285995,Li1.7Al0.3Ti1.7Si0.4P2.6O12,10.1016/j.jallcom.2018.04.333,0.001299253,NASICON,2.807540107,20.5897861,1.101336898,6,0.090909091,1.143516172,0.84682449,6,0.285714286,0.141666667,47.87,6.94,0,112.2,18.7
298.1460008,0.374489068,Li3N ,10.1038/s41565-024-01813-z,0.001865367,Nitride,1.495,8.7075,0.6025,2,0.75,0.562335145,0.795675,2,0.171052632,0,14.01,6.94,0,8,4
298.1493674,0.368993426,Li3N,10.1038/s41565-024-01813-z,0.002267249,Nitride,1.495,8.7075,0.6025,2,0.75,0.562335145,0.795675,2,0.171052632,0,14.01,6.94,0,8,4
298.15,0.396,Li3La5Cl18,10.1038/s41586-023-05899-8,3.09E-06,Halide ,2.512307692,52.05653846,1.538846154,3,0.115384615,0.820799689,0.944925444,3,0.419889503,0.166666667,138.91,6.94,0,78,26
298.15,0.41,Li7La2.75Ca0.25Zr1.75Nb0.25O12 ,10.1021/acs.chemmater.3c02615,0.000119,Garnet,2.2559375,33.97770833,1.109270833,6,0.291666667,1.240206589,1.377084024,6,0.457142857,0.583333333,138.91,6.94,0,144,24
298.15,0.4,Li7La2.75Ca0.25Zr1.75Ta0.25O12 ,10.1021/acs.chemmater.3c02615,0.00012,Garnet,2.254895833,34.89479167,1.109270833,6,0.291666667,1.240206589,1.381921302,6,0.457142857,0.583333333,180.95,6.94,0,144,24
298.15,0.39,Li7La2.75Sr0.25Zr1.75Ta0.25O12 ,10.1021/acs.chemmater.3c02615,0.000133,Garnet,2.254375,35.39,1.111145833,6,0.291666667,1.240206589,1.386540385,6,0.457142857,0.583333333,180.95,6.94,0,144,24
298.15,0.39,Li7La2.75Sr0.25Zr1.75Nb0.25O12 ,10.1021/acs.chemmater.3c02615,0.00021,Garnet,2.255416667,34.47291667,1.111145833,6,0.291666667,1.240206589,1.381717899,6,0.457142857,0.583333333,138.91,6.94,0,144,24
298.15,0.38,Li7La2.75Ba0.25Zr1.75Nb0.25O12 ,10.1021/acs.chemmater.3c02615,0.00022,Garnet,2.254791667,34.99072917,1.112916667,6,0.291666667,1.240206589,1.387522633,6,0.457142857,0.583333333,138.91,6.94,0,144,24
298.15,0.36,Li7La2.75Ba0.25Zr1.75Ta0.25O12 ,10.1021/acs.chemmater.3c02615,0.000248,Garnet,2.25375,35.9078125,1.112916667,6,0.291666667,1.240206589,1.392327367,6,0.457142857,0.583333333,180.95,6.94,0,144,24
298.15,0.2363,Li0.495Zr0.259Ca0.086La0.432Cl3,10.1038/s41586-023-05899-8,0.00138,Halide ,2.544655899,46.08316479,1.527069288,5,0.115870787,0.978233686,1.047767347,5,0.397790055,0.165,138.91,6.94,0,21.36,4.272
298.15,0.2,Li0.388Ta0.238La0.475Cl3,10.1038/s41586-023-05899-8,0.00265437,Halide ,2.618810046,53.17997318,1.552414045,4,0.09461107,0.866670171,0.991655556,4,0.35359116,0.129333333,180.95,6.94,0,16.404,4.101
298.15,0.1476,Li0.447Ta0.179Zr0.059La0.475Cl3,10.1038/s41586-023-05899-8,0.0044,Halide ,2.59315625,51.25155288,1.542310096,5,0.107451923,0.918934369,0.937767347,5,0.35359116,0.149,180.95,6.94,0,20.8,4.16
298.1527391,0.502752132,Li15P4S15.6O0.4Cl4,10.1002/sstr.202300565,7.02E-09,Halide,1.992923077,22.47364103,1.273435897,5,0.384615385,1.24812529,0.71429975,4,0.239130435,0.75,35.45,6.94,0,195,39
298.1527743,0.806247681,Li5.5PS5Cl1.5,10.1016/j.est.2024.113723,0.011615682,Argyrodite,1.94,21.74346154,1.271923077,4,0.423076923,1.177910763,0.758263776,4,0.239130435,0.846153846,35.45,6.94,0,52,13
298.1539222,0.287053049,LiZr2(PO4)3,10.1073/pnas.1615912113,2.59E-05,NASICON,2.860555556,26.34944444,1.128888889,4,0.055555556,0.973648923,0.75553858,4,0.314285714,0.083333333,91.22,6.94,0,72,18
298.1547423,0.334883506,gc-Li3.2P0.8Sn0.2S3,10.1002/adma.202006577,0.001241391,Garnet,1.808333333,23.18555556,1.1725,4,0.444444444,1.068870327,0.519511111,4,0.239130435,1.066666667,118.71,6.94,0,28.8,7.2
298.1612447,0.403531475,Li6.15Al0.15Si1.35S5.4O0.6,10.1039/D0MA00115E,0.001203383,Argyrodite,1.819010989,19.59175824,1.177362637,5,0.450549451,1.141811867,0.651907266,4,0.217391304,1.025,32.07,6.94,0,68.25,13.65
298.1620805,0.95714586,Li5.7PS5Cl1.3,10.1016/j.est.2024.113723,0.003990436,Argyrodite,1.906461538,21.30484615,1.255769231,4,0.438461538,1.156570873,0.758263776,4,0.239130435,0.904761905,35.45,6.94,0,52,13
298.1624185,0.282575973,Li7P2.9S10.85Mo0.01,10.1039/C6TA10142A,0.005234784,NASICON,1.985818882,23.4736079,1.279696532,4,0.337186898,0.984320371,0.505320868,4,0.239130435,0.64516129,95.96,6.94,0,83.04,20.76
298.1647957,0.422581822,Li6La3ZrTaO12,10.1039/C2JM31413D,0.000157056,Garnet,2.316956522,40.11043478,1.122173913,5,0.260869565,1.228308413,1.38886465,5,0.457142857,0.5,180.95,6.94,0,115,23
298.1651376,0.54044598,Li5.85(P0.65Ge0.35)S4.5Cl1.5,10.1016/j.jallcom.2025.180413,0.000604296,Argyrodite,1.884046693,22.07315175,1.238326848,5,0.455252918,1.225500774,0.707942222,5,0.239130435,0.975,72.63,6.94,0,64.25,12.85
298.1651805,0.26,Li3InCl6,10.1002/advs.202403208,0.003099221,Halide,2.368,34.834,1.394,3,0.3,0.897945725,0.988896,3,0.419889503,0.5,114.82,6.94,0,30,10
298.1682043,0.173768848,Li10.45Ge1.9P1.1S11.55Cl0.45,10.1002/cey2.594,0.007378149,LGPS ,1.873870334,24.79166994,1.237701375,5,0.410609037,1.124879099,0.594244388,5,0.239130435,0.870833333,72.63,6.94,0,127.25,25.45
298.1685776,0.968323797,Li5.3PS5Cl1.7,10.1016/j.est.2024.113723,0.001892687,Argyrodite,1.973538462,22.18207692,1.288076923,4,0.407692308,1.196633685,0.758263776,4,0.239130435,0.791044776,35.45,6.94,0,52,13
298.1685913,0.419548159,Li6.4Al0.2La3Zr2O12,10.1039/c8ra01329b,9.36E-06,Garnet,2.281101695,35.63483051,1.114491525,5,0.271186441,1.209575925,1.37366944,5,0.385714286,0.533333333,138.91,6.94,0,118,23.6
298.1705868,0.311881274,Li2.375Sc0.375Zr0.625Cl6,10.1021/acsenergylett.3c02496,0.003860202,Halide,2.413733333,32.32586667,1.431333333,4,0.253333333,0.942754573,1.040315702,4,0.397790055,0.395833333,91.22,6.94,0,37.5,9.375
298.1770833,0.27,Li6La3Zr1Ta0.5Nb0.5O12,10.1039/d4ta07630c,0.000203921,Garnet,2.319130435,38.19652174,1.122173913,6,0.260869565,1.258445246,1.35152066,5,0.457142857,0.5,180.95,6.94,0,138,23
298.1778023,0.304042147,Li7La3Zr2O12,10.1039/C9TA00417C,0.000410013,Garnet,2.254166667,34.98958333,1.110416667,4,0.291666667,1.172954578,1.414307639,4,0.514285714,0.583333333,138.91,6.94,0,96,24
298.1778023,0.372581054,Li6.75La3Zr1.75Ta0.25O12 ,10.1039/C9TA00417C,0.000481521,Garnet,2.269368421,36.22936842,1.113263158,5,0.284210526,1.203924315,1.379576,5,0.457142857,0.5625,180.95,6.94,0,118.75,23.75
298.1778023,0.364183608,Li6.8La2.95Ba0.05Zr1.75Ta0.25O12,10.1039/C9TA00417C,0.000845238,Garnet,2.266218487,36.16451681,1.113193277,6,0.285714286,1.214717251,1.392327367,6,0.457142857,0.566666667,180.95,6.94,0,142.8,23.8
298.1801011,0.567828905,Li2MgCl4,10.1021/acsenergylett.5c00078,1.00E-07,Halide,2.272857143,25.71285714,1.354285714,3,0.285714286,0.955699891,1.059734694,3,0.397790055,0.5,35.45,6.94,0,21,7
298.180138,0.374504316,Li1.4Al0.4Ge1.6(PO4)3,10.1016/j.ssi.2020.115454,0.002679072,NASICON,2.884891304,22.91445652,1.100434783,5,0.076086957,1.066086137,0.765246,5,0.314285714,0.116666667,72.63,6.94,0,92,18.4
298.1808234,0.247306926,Li7P3S11,10.1016/j.electacta.2016.09.155,0.011546875,Sulfide,1.990952381,23.53619048,1.28,3,0.333333333,0.982900728,0.528084807,3,0.239130435,0.636363636,32.07,6.94,0,63,21
298.1808234,0.128299345,Li7P3S11,10.1016/j.electacta.2016.09.155,0.032359375,Sulfide,1.990952381,23.53619048,1.28,3,0.333333333,0.982900728,0.528084807,3,0.239130435,0.636363636,32.07,6.94,0,63,21
298.1809146,0.265307699,Li5.55Si0.05P0.95S4.4Cl0.75Br0.75O0.1,10.1007/s10854-025-14581-w,0.006144431,Sulfide,1.904422311,23.78992032,1.252549801,7,0.442231076,1.320928505,0.768733984,5,0.204081633,0.925,79.9,6.94,0,87.85,12.55
298.1823035,0.380610131,Li6.4Al0.2La3Zr2O12,10.1039/c8ra01329b,2.76E-05,Garnet,2.281101695,35.63483051,1.114491525,5,0.271186441,1.209575925,1.37366944,5,0.385714286,0.533333333,138.91,6.94,0,118,23.6
