Repository: NisargBhavsar25/mtp

# MTP — Machine Learning for Ionic Conductivity Prediction in Solid-State Electrolytes

A machine learning pipeline for predicting **ionic conductivity** of solid-state lithium-ion electrolyte materials. The approach combines compositional feature engineering with [mat2vec](https://github.com/materialsintelligence/mat2vec) word embeddings and classical ML regressors to screen candidate materials at scale.

Trained on the Diverse Solid-State Electrolyte (DDSE) dataset (2,515 entries after cleaning), the models are validated against three independent datasets (LiIon, LLZO, Sendek) and applied to 2M+ compounds from the [Materials Project](https://materialsproject.org/).

---

File: data/processed/ddse_compositional.csv (part 6 of 15)
Temp_K,Ea_eV,electrolyte,doi,Ionic_Conductivity,Material_Type,avg_electronegativity,avg_atomic_mass,avg_ionic_radius,num_elements,li_fraction,composition_entropy,electronegativity_variance,group_diversity,packing_efficiency_proxy,li_to_anion_ratio,heaviest_element_mass,lightest_element_mass,is_mixture,formula_complexity,total_atoms
298.7182272,0.377477846,α-Li3N,10.1039/c0ee00052c,0.000584618,Nitride,1.495,8.7075,0.6025,2,0.75,0.562335145,0.795675,2,0.171052632,0,14.01,6.94,0,8,4
298.7286023,0.113086549,Li2CO3-V2O5-SiO2,10.1016/S0378-7753(03)00400-2,4.22E-07,Oxide,2.754375,19.74125,1.0775,5,0.125,1.160186244,0.893612109,4,0.114285714,0.2,50.94,6.94,1,80,16
298.7296782,0.489083668,Li3ErCl6,10.1126/sciadv.abh1896,0.000384434,Halide,2.314,40.078,1.403,3,0.3,0.897945725,1.078644,3,0.419889503,0.5,167.26,6.94,0,30,10
298.7376368,0.378237758,Li2.4ZrCl5.6S0.4,10.1039/D4TA05362A,0.000569322,Argyrodite,2.384042553,33.96,1.427234043,4,0.255319149,1.029847814,0.969132231,4,0.391304348,0.4,91.22,6.94,0,37.6,9.4
298.75615,0.504082532,Li2.76NbO3.76Cl0.24,10.1021/acsaem.4c02970,1.19E-06,Oxide,2.319278351,23.29025773,1.087113402,4,0.355670103,1.09030398,1.287891358,4,0.35359116,0.69,92.91,6.94,0,31.04,7.76
298.7614201,0.397418415,Li0.29La0.551Sr0.06Ti0.9Ta0.1O5,10.1016/j.memsci.2019.03.074,4.74E-05,Perovskite,2.852238806,32.60211708,1.227609042,6,0.042022895,0.936750939,1.271321,6,0.435714286,0.058,180.95,6.94,0,41.406,6.901
298.7641053,0.674459383,Li3YCl5Br,10.1038/s41557-024-01634-6,0.001401339,Halide,2.292,36.688,1.419,4,0.3,1.16828245,1.052656,3,0.387755102,0.5,88.91,6.94,0,40,10
298.7641053,0.611432203,Li3YCl4.5Br1.5,10.1038/s41557-024-01634-6,0.004710881,Halide,2.282,38.9105,1.4265,4,0.3,1.235346812,0.993838017,3,0.387755102,0.5,88.91,6.94,0,40,10
298.7743782,0.352078967,Li2.3ZrCl5.7S0.3,10.1039/D4TA05362A,0.00091239,Argyrodite,2.405376344,34.28688172,1.434086022,4,0.247311828,0.996126622,0.969132231,4,0.391304348,0.383333333,91.22,6.94,0,37.2,9.3
298.8070615,0.196944775,Li1.02Ta1.98Ce0.02PO8,10.1016/j.est.2023.108080,0.000269669,LTPO,2.803826955,43.85459235,1.139983361,5,0.084858569,0.994889541,1.117537245,5,0.314285714,0.1275,180.95,6.94,0,60.1,12.02
298.8311932,0.239591676, Li6.6La3Zr1.6Sb0.4O12,10.1016/j.jpcs.2021.110092,0.00024843,Garnet,2.287966102,35.98262712,1.117033898,5,0.279661017,1.214006633,1.359336,5,0.514285714,0.55,138.91,6.94,0,118,23.6
298.8348429,0.632581028,Li4Nd3TeSbO12,10.1021/cm703677q,6.85E-09,Garnet,2.512857143,42.9447619,1.226190476,5,0.19047619,1.203575099,1.226315646,4,0.343891403,0.333333333,144.24,6.94,0,105,21
298.8415864,0.352452267,Li0.29La0.551Sr0.06Ti0.9Ta0.1O4,10.1016/j.memsci.2019.03.074,0.000198089,Perovskite,2.752635147,35.41555838,1.198395187,6,0.049144213,1.035603274,1.259644444,6,0.435714286,0.0725,180.95,6.94,0,35.406,5.901
298.845567,0.552523257,Li9SiAlO8,10.1002/anie.200701144,2.68E-07,Perovskite,2.097368421,12.92263158,0.998947368,4,0.473684211,1.028094057,1.364966759,4,0.285714286,1.125,28.09,6.94,0,76,19
298.8726547,0.492989497,Li6.5La3Zr1.5Ta0.5O12,10.1016/j.jpowsour.201,2.02E-06,Garnet,2.284893617,37.49553191,1.116170213,5,0.276595745,1.218998086,1.379576,5,0.457142857,0.541666667,180.95,6.94,0,117.5,23.5
298.8783333,0.243988503,Li10SnSe2P2S10,10.1111/jace.13800,0.001162703,LGPS,1.8816,29.1476,1.2612,5,0.4,1.265904202,0.56385344,4,0.222222222,1,118.71,6.94,0,125,25
298.8852435,0.301607778,Li2.95In0.95Zr0.05Cl6,10.1016/j.ssi.2025.116792,0.003269945,Halide,2.372713568,34.85557789,1.39678392,4,0.296482412,0.916329654,0.988041322,4,0.397790055,0.491666667,114.82,6.94,0,39.8,9.95
298.9073709,0.402263773,LiFeTi0.2Mn0.8O4,10.1016/j.ssi.2006.04.025,4.95E-07,Oxide,2.588285714,25.75942857,1.095428571,5,0.142857143,1.225228003,1.01291875,5,0.435714286,0.25,55.85,6.94,0,35,7
298.9195107,0.318355774,Li3.04P0.98Bi0.02S3.97O0.03,10.1002/adfm.202205998,0.00046269,Oxide,1.929303483,22.81414179,1.257338308,5,0.378109453,1.008494706,0.692381818,3,0.239130435,0.76,208.98,6.94,0,40.2,8.04
298.925959,0.210333298,Li7P3S11,10.2109/jcersj2.118.305,0.003461465,LGPS,1.990952381,23.53619048,1.28,3,0.333333333,0.982900728,0.528084807,3,0.239130435,0.636363636,32.07,6.94,0,63,21
298.9414589,0.425721526,LiFeTi0.4Mn0.6O4,10.1016/j.ssi.2006.04.025,2.33E-07,Oxide,2.588,25.55742857,1.093714286,5,0.142857143,1.249886467,1.01291875,5,0.435714286,0.25,55.85,6.94,0,35,7
298.9640023,0.390136676,Li2.9In0.9Zr0.1Cl6,10.1016/j.ssi.2025.116792,0.000501681,Halide,2.377474747,34.87737374,1.39959596,4,0.292929293,0.927571628,0.988041322,4,0.397790055,0.483333333,114.82,6.94,0,39.6,9.9
298.9720573,0.319294923,1.6Li2O-HfCl4,10.1038/s41467-023-39197-8,0.000989468,Halide-Oxide,2.4175,43.77125,1.3575,4,0.25,1.213007566,1.07904375,4,0.386740331,0.4,178.49,6.94,0,32,8
298.9759981,0.378921072,Li2.98In0.98Zr0.02Cl6,10.1016/j.ssi.2025.116792,0.001079589,Halide,2.36987976,34.84260521,1.39511022,4,0.298597194,0.907151313,0.988041322,4,0.397790055,0.496666667,114.82,6.94,0,39.92,9.98
298.9771328,0.350206663,Li2.92In0.92Zr0.08Cl6,10.1016/j.ssi.2025.116792,0.001160759,Halide,2.375564516,34.86862903,1.398467742,4,0.294354839,0.923503365,0.988041322,4,0.397790055,0.486666667,114.82,6.94,0,39.68,9.92
298.9991446,0.49026427,Li5.5La3Zr0.5Ta1.5O12,10.1016/j.jpowsour.201,9.31E-05,Garnet,2.350444444,42.84155556,1.128444444,5,0.244444444,1.213406187,1.35764566,5,0.457142857,0.458333333,180.95,6.94,0,112.5,22.5
298.9992495,0.148428801,Li3ErI6,10.1021/acsaem.0c00147,0.000138321,Halide,2.014,94.948,1.637,3,0.3,0.897945725,0.631044,3,0.345454545,0.5,167.26,6.94,0,30,10
299.019141,0.294706736,Li3.08P0.96Bi0.04S3.94O0.06,10.1002/adfm.202205998,0.000662551,Oxide,1.927376238,23.1165099,1.25470297,5,0.381188119,1.033638603,0.692381818,3,0.239130435,0.77,208.98,6.94,0,40.4,8.08
299.019141,0.26453978,Li3.16P0.92Bi0.08S3.88O0.12,10.1002/adfm.202205998,0.001471479,Oxide,1.923578431,23.71235294,1.249509804,5,0.387254902,1.074336448,0.692381818,3,0.239130435,0.79,208.98,6.94,0,40.8,8.16
299.0232908,0.366028519,Li5.75Ga0.2La2.5Nd0.5Nb0.35Ta0.3Ce0.1Zr0.75Hf0.25Ti0.25O12,10.1016/j.jssc.2022.122944,0.000196318,Garnet,2.32795207,38.82633987,1.121721133,11,0.250544662,1.406466181,1.247181688,6,0.435714286,0.479166667,180.95,6.94,0,252.45,22.95
299.0413793,0.21740403,Li10GeP2S11.4O0.6,10.1016/j.jpowsour.2016.05.100,0.008570175,LGPS,1.90664,23.16672,1.23304,5,0.4,1.144922138,0.635009024,4,0.239130435,0.833333333,72.63,6.94,0,125,25
299.0434871,0.360783708,Li3.67Si0.67P0.33S4,10.1021/acs.chemmater.9b00657,0.000190027,Argyrodite,1.83532872,21.08306805,1.218269896,4,0.423298731,1.043063461,0.527441,4,0.217391304,0.9175,32.07,6.94,0,34.68,8.67
299.047619,0.357639492,Li6PS5Br,10.1021/jacs.3c12323,0.061577268,Argyrodite,1.840769231,24.06615385,1.243076923,4,0.461538462,1.118968867,0.657884024,4,0.224489796,1,79.9,6.94,0,52,13
299.0747309,0.278820343,Li10.35Sn0.27Si1.08P1.65S12,10.1021/acs.chemmater.7b00886,0.00733582,LGPS,1.865786982,22.49145562,1.234331361,5,0.408284024,1.080409206,0.53459898,4,0.217391304,0.8625,118.71,6.94,0,126.75,25.35
299.0796229,0.299769495,Li3InCl6,10.1016/j.ssi.2025.116792,0.000807784,Halide,2.368,34.834,1.394,3,0.3,0.897945725,0.988896,3,0.419889503,0.5,114.82,6.94,0,30,10
299.0829665,0.321474683,Li2.75Y0.16Er0.16Yb0.16In0.25Zr0.25Cl6,10.1038/s41467-024-45864-1,0.001458855,Halide,2.364039054,36.17371017,1.41373073,7,0.282631038,1.046059421,0.976063776,5,0.397790055,0.458333333,173.05,6.94,0,68.11,9.73
299.0958333,0.51097581,Li2B12H12,10.1021/acs.chemmater.7b03986,1.66E-08,Closo,2.032307692,5.988307692,0.353846154,3,0.076923077,0.91101754,0.098186982,2,0.355263158,0,10.81,1.008,0,78,26
299.0974047,0.341909544,Li3InCl6,10.1038/s41467-024-45864-1,0.000985446,Halide,2.368,34.834,1.394,3,0.3,0.897945725,0.988896,3,0.419889503,0.5,114.82,6.94,0,30,10
299.1411724,0.262901336,Li1.4Al0.4Ti1.54Zr0.06(PO4)3,10.1016/j.ssi.2024.116460,0.000165536,NASICON,2.843336957,20.90277174,1.10775,6,0.076086957,1.079991872,0.904212245,5,0.314285714,0.116666667,91.22,6.94,0,110.4,18.4
299.1557332,0.423619648,Li6.5La2.5Ba0.5TaZrO12,10.1016/j.apsusc.2020.145399,1.86E-05,Garnet,2.284042553,39.37106383,1.121276596,6,0.276595745,1.287649477,1.41847904,6,0.457142857,0.541666667,180.95,6.94,0,141,23.5
299.1670146,0.459032007,LiFeTi0.8Mn0.2O4,10.1016/j.ssi.2006.04.025,1.59E-09,Oxide,2.587428571,25.15342857,1.090285714,5,0.142857143,1.225228003,1.01291875,5,0.435714286,0.25,55.85,6.94,0,35,7
299.1710625,0.362820407,Li3YBr6,10.1002/adma.201803075,0.000719812,Halide,2.192,58.913,1.494,3,0.3,0.897945725,0.889056,3,0.387755102,0.5,88.91,6.94,0,30,10
299.1752939,0.305225226,Li2.25ZrCl5.25O0.5,10.1038/s41467-023-39522-1,0.00150413,Halide-Oxide,2.427222222,33.43861111,1.403611111,4,0.25,1.065700489,1.06678843,4,0.397790055,0.391304348,91.22,6.94,0,36,9
299.179444,0.309101649,(Li2S)0.58(SiS2)0.378(LiPO3)0.042,10.1021/acs.chemmater.4c00464,0.00143936,Solid Salt,1.902872892,21.11613489,1.205525292,5,0.389753567,1.176073751,0.687563265,4,0.217391304,0.822161423,32.07,6.94,0,15.42,3.084
299.2186011,0.225690969,Li3.12P0.94Bi0.06S3.91O0.09,10.1002/adfm.202205998,0.002830677,Oxide,1.92546798,23.41589901,1.252093596,5,0.384236453,1.055193766,0.692381818,3,0.239130435,0.78,208.98,6.94,0,40.6,8.12
299.2256651,0.261924437,Li1.4Al0.4Ti1.56Zr0.04(PO4)3,10.1016/j.ssi.2024.116460,0.000433337,NASICON,2.843565217,20.85565217,1.107630435,6,0.076086957,1.07625195,0.904212245,5,0.314285714,0.116666667,91.22,6.94,0,110.4,18.4
299.2412454,0.742656884,LiPO3,10.1021/acsaem.1c01809,2.08E-09,Solid salt,2.698,17.182,1.08,3,0.2,0.950270539,0.972256,3,0.314285714,0.333333333,30.97,6.94,0,15,5
299.2529711,0.157914194,Li10SiP2S11.5O0.5,10.1021/acs.chemmater.9b00505,9.55E-05,Oxide,1.8988,21.4494,1.2296,5,0.4,1.132773321,0.634913018,4,0.217391304,0.833333333,32.07,6.94,0,125,25
299.2652366,0.291569029,Li3PS4,10.1016/j.electacta.2024.145382,4.71E-06,Sulfide,1.93125,22.50875,1.26,3,0.375,0.974314753,0.558135938,3,0.239130435,0.75,32.07,6.94,0,24,8
299.286372,0.238280023,1.1Li2O-TaCl5,10.1038/s41467-023-39197-8,0.005925644,Halide-Oxide,2.522222222,43.12,1.401111111,4,0.222222222,1.149059697,0.964217284,4,0.35359116,0.333333333,180.95,6.94,0,36,9
299.3230733,0.312396898,Li2O-TaCl5,10.1038/s41467-023-39197-8,0.000395606,Halide-Oxide,2.522222222,43.12,1.401111111,4,0.222222222,1.149059697,0.964217284,4,0.35359116,0.333333333,180.95,6.94,0,36,9
299.3369735,0.199687959,Li3PS3.8O0.2,10.1016/j.electacta.2024.145382,3.43E-06,Sulfide,1.95275,22.107,1.249,4,0.375,1.073572375,0.72094321,3,0.239130435,0.75,32.07,6.94,0,32,8
299.3424405,0.269129699,Li1.4Al0.4Ti1.58Zr0.02(PO4)3,10.1016/j.ssi.2024.116460,0.000342023,NASICON,2.843793478,20.80853261,1.10751087,6,0.076086957,1.071929344,0.904212245,5,0.314285714,0.116666667,91.22,6.94,0,110.4,18.4
299.3424405,0.271023413,Li1.4Al0.4Ti1.6(PO4)3,10.1016/j.ssi.2024.116460,0.000342023,NASICON,2.844021739,20.76141304,1.107391304,5,0.076086957,1.066086137,0.856755,5,0.314285714,0.116666667,47.87,6.94,0,92,18.4
299.3440723,0.273191477,Li10GeP2S12,10.1038/nmat3066,0.012317967,LGPS,1.886,23.5524,1.2436,4,0.4,1.049634821,0.567528,4,0.239130435,0.833333333,72.63,6.94,0,100,25
299.345,1.420654699,Li3InBr6,10.1016/j.ssi.2006.06.026,6.77E-08,Halide,2.248,61.504,1.484,3,0.3,0.897945725,0.808416,3,0.387755102,0.5,114.82,6.94,0,30,10
299.3635039,0.283808806,Li1.4Al0.4Ti1.56Zr0.04(PO4)3,10.1016/j.ssi.2024.116460,0.000164853,NASICON,2.843565217,20.85565217,1.107630435,6,0.076086957,1.07625195,0.904212245,5,0.314285714,0.116666667,91.22,6.94,0,110.4,18.4
299.3922338,0.26430198,Li9.54Si1.74P1.44S11.7Cl0.3,10.1002/chem.201703116,0.026847262,LGPS,1.898980583,22.06856796,1.239927184,5,0.38592233,1.127424459,0.583144307,5,0.217391304,0.795,35.45,6.94,0,123.6,24.72
299.4011976,0.385036616,Li7La3NbScO12,10.1016/j.ssi.2014.08.001,0.000151645,Garnet,2.266666667,33.1325,1.110833333,5,0.291666667,1.230716843,1.394122222,4,0.457142857,0.583333333,138.91,6.94,0,120,24
299.4462141,0.26550893,Li1.4Al0.4Ti1.56Zr0.04(PO4)3,10.1016/j.ssi.2024.116460,0.000411934,NASICON,2.843565217,20.85565217,1.107630435,6,0.076086957,1.07625195,0.904212245,5,0.314285714,0.116666667,91.22,6.94,0,110.4,18.4
299.4465551,0.290552607,Li3ZrCl4O1.5,10.1021/jacs.3c07343,4.70E-06,Halide,2.323157895,29.24631579,1.298947368,4,0.315789474,1.256637907,1.166329,4,0.397790055,0.545454545,91.22,6.94,0,38,9.5
299.4483846,0.399612424,Li1.5Ti1.5Sc0.5(PO4)3,10.1021/acs.inorgchem.6b02274,1.71E-06,NASICON,2.827567568,21.05972973,1.112432432,5,0.081081081,1.080768657,0.88759875,5,0.314285714,0.125,47.87,6.94,0,92.5,18.5
299.4483846,0.331872587,Li1.2Ti1.8Sc0.2(PO4)3,10.1021/acs.inorgchem.6b02274,9.44E-05,NASICON,2.860989011,21.34043956,1.114945055,5,0.065934066,1.02946385,0.88759875,5,0.314285714,0.1,47.87,6.94,0,91,18.2
299.4585644,0.158544034,Li1.3Al0.2Sc0.1Ti1.7(PO4)3,10.1016/j.ssi.2012.03.045,0.008093012,LISICON,2.852459016,21.04934426,1.111147541,6,0.071038251,1.059594385,0.900457143,6,0.314285714,0.108333333,47.87,6.94,0,109.8,18.3
299.4650584,0.2739031,Li1.4Al0.4Ti1.56Zr0.04(PO4)3,10.1016/j.ssi.2024.116460,0.000294134,NASICON,2.843565217,20.85565217,1.107630435,6,0.076086957,1.07625195,0.904212245,5,0.314285714,0.116666667,91.22,6.94,0,110.4,18.4
299.4926594,0.422382614,Li6.5La2.5Ba0.5ZrTaO12,10.1021/am900643t,8.54E-05,Garnet,2.284042553,39.37106383,1.121276596,6,0.276595745,1.287649477,1.41847904,6,0.457142857,0.541666667,180.95,6.94,0,141,23.5
299.509619,0.395527188,Li3YCl6,10.1002/adma.201803075,0.000553673,Halide,2.312,32.243,1.404,3,0.3,0.897945725,1.082976,3,0.419889503,0.5,88.91,6.94,0,30,10
299.5139048,0.293539614,Li6.25Fe0.25La3Zr2O12,10.1021/acs.chemmater.6b02516,0.001377416,Garnet,2.290319149,36.10670213,1.116702128,5,0.265957447,1.216231418,1.36464416,5,0.464285714,0.520833333,138.91,6.94,0,117.5,23.5
299.518136,0.300810853,Li3.15Si0.15P0.85S4,10.1021/acs.chemmater.9b00657,0.000922457,Argyrodite,1.908404908,22.16920245,1.25006135,4,0.386503067,1.026019635,0.527441,4,0.217391304,0.7875,32.07,6.94,0,32.6,8.15
299.5261898,0.314801081,Li5.425Ca0.1PS4.625Cl1.375,10.1021/acs.chemmater.0c03090,0.007051088,Argyrodite,1.906906188,21.53253493,1.250439122,5,0.433133733,1.213198448,0.763784,5,0.239130435,0.904166667,40.08,6.94,0,62.625,12.525
299.5663205,0.349747519,Li2ZrCl6,10.1021/acs.energyfuels.4c03193,0.000798426,Halide,2.472222222,35.31111111,1.455555556,3,0.222222222,0.848685558,0.955150617,3,0.397790055,0.333333333,91.22,6.94,0,27,9
299.6183206,0.353541691,Li6PS5Br,10.1021/jacs.3c12323,0.063406513,Argyrodite,1.840769231,24.06615385,1.243076923,4,0.461538462,1.118968867,0.657884024,4,0.224489796,1,79.9,6.94,0,52,13
299.6277272,0.292460706,Li2.5ZrCl4O1.25,10.1021/jacs.3c07343,4.10E-06,Halide,2.368,30.89942857,1.326857143,4,0.285714286,1.241644133,1.166329,4,0.397790055,0.476190476,91.22,6.94,0,35,8.75
299.6788952,0.309590645,Li3.5ZrCl4O1.75,10.1021/jacs.3c07343,1.47E-06,Halide,2.284878049,27.83512195,1.275121951,4,0.341463415,1.262967904,1.22205124,4,0.397790055,0.608695652,91.22,6.94,0,41,10.25
299.6959551,0.312938938,Li4ZrCl4O2,10.1021/jacs.3c07343,1.05E-06,Halide,2.251818182,26.61636364,1.254545455,4,0.363636364,1.263654432,1.22205124,4,0.397790055,0.666666667,91.22,6.94,0,44,11
299.7348306,0.28149778,n-Li2SiS3,10.1021/jacs.1c13178,0.002507817,Sulfide,1.933333333,23.03,1.24,3,0.333333333,1.011404265,0.512222222,3,0.217391304,0.666666667,32.07,6.94,0,18,6
299.7476125,0.481969405,Li0.34Pr0.56TiO3.01,10.1016/0167-2738(94)90310-7,1.29E-06,Perovskite,2.619226069,36.1098167,1.14802444,4,0.069246436,1.056580256,1.234591837,4,0.435714286,0.112956811,140.91,6.94,0,19.64,4.91
299.748797,0.409967285,2Li2O-TaCl5,10.1038/s41467-023-39197-8,1.39E-05,Halide-Oxide,2.522222222,43.12,1.401111111,4,0.222222222,1.149059697,0.964217284,4,0.35359116,0.333333333,180.95,6.94,0,36,9
299.7521388,0.303562214,Li6.25Fe0.18La3Zr2O12,10.1021/acs.chemmater.6b02516,0.000923549,Garnet,2.291694409,36.0477166,1.118096458,5,0.266752027,1.205831958,1.36464416,5,0.464285714,0.520833333,138.91,6.94,0,117.15,23.43
299.7737557,0.279492695,Li2.1Zr0.9In0.1Cl6(high crystallinity),10.1002/advs.202305394,0.000217843,Halide,2.460769231,35.25868132,1.448791209,4,0.230769231,0.891401637,0.988041322,4,0.397790055,0.35,114.82,6.94,0,36.4,9.1
299.7737557,0.216626675,Li2.4Zr0.6In0.4Cl6(high crystallinity),10.1002/advs.202305394,0.001286186,Halide,2.42787234,35.10808511,1.429361702,4,0.255319149,0.945106485,0.988041322,4,0.397790055,0.4,114.82,6.94,0,37.6,9.4
299.8177731,0.295148559,Li3.25Si0.25P0.75S4,10.1021/acs.chemmater.9b00657,0.001146522,Argyrodite,1.893636364,21.94969697,1.243636364,4,0.393939394,1.041913681,0.527441,4,0.217391304,0.8125,32.07,6.94,0,33,8.25
299.8265027,0.29169774,Li1.4Al0.4Ti1.56Zr0.04(PO4)3,10.1016/j.ssi.2024.116460,5.58E-05,NASICON,2.843565217,20.85565217,1.107630435,6,0.076086957,1.07625195,0.904212245,5,0.314285714,0.116666667,91.22,6.94,0,110.4,18.4
299.8286778,0.362946179,Li5.4(PS4)(S0.4Br1.6),10.1021/acs.jpcc.2c03780,0.006940006,Argyrodite,1.900806452,27.20919355,1.272258065,4,0.435483871,1.196920655,0.693978061,4,0.224489796,0.9,79.9,6.94,0,49.6,12.4
299.8336178,0.314618188,Li2ZrCl4O,10.1021/jacs.3c07343,2.20E-06,Halide,2.42125,32.8625,1.36,4,0.25,1.213007566,1.070760938,4,0.397790055,0.4,91.22,6.94,0,32,8
299.8357065,1.36555028,LiBH4·1/2CH3NH2,10.1039/D3TA03911K,0.009846652,Hydride,2.185384615,4.064769231,0.357692308,5,0.076923077,1.043793881,0.179947929,4,0.171052632,0,14.01,1.008,1,65,13
299.8364511,0.340577447,Li1.3Al0.15Sc0.15Ti1.7(PO4)3,10.1016/j.ssi.2012.03.045,0.000227927,LISICON,2.851775956,21.09846995,1.111885246,6,0.071038251,1.060522795,0.900457143,6,0.314285714,0.108333333,47.87,6.94,0,109.8,18.3
299.8402788,0.382749543,2Li2O-HfCl4,10.1038/s41467-023-39197-8,3.79E-05,Halide-Oxide,2.4175,43.77125,1.3575,4,0.25,1.213007566,1.07904375,4,0.386740331,0.4,178.49,6.94,0,32,8
299.8402788,0.317772925,1.8Li2O-HfCl4,10.1038/s41467-023-39197-8,0.00057506,Halide-Oxide,2.4175,43.77125,1.3575,4,0.25,1.213007566,1.07904375,4,0.386740331,0.4,178.49,6.94,0,32,8
299.8609638,0.341015294,Li5.7Ca0.15PS5Cl,10.1021/acs.chemmater.0c03090,0.00531471,Argyrodite,1.866614786,21.19377432,1.239844358,5,0.443579767,1.177213168,0.694125,5,0.239130435,0.95,40.08,6.94,0,64.25,12.85
299.8624484,0.386183202,Li3InCl6,10.1002/advs.202305394,0.000421148,Halide,2.368,34.834,1.394,3,0.3,0.897945725,0.988896,3,0.419889503,0.5,114.82,6.94,0,30,10
299.8624484,0.362657022,Li2.1Zr0.9In0.1Cl6(low crystallinity),10.1002/advs.202305394,0.000687233,Halide,2.460769231,35.25868132,1.448791209,4,0.230769231,0.891401637,0.988041322,4,0.397790055,0.35,114.82,6.94,0,36.4,9.1
299.8797482,0.35727007,Li9P3S9O3,10.1038/NENERGY.2016.30,3.97E-05,LGPS,2.03875,20.5,1.205,4,0.375,1.255482325,0.778510938,3,0.239130435,0.75,32.07,6.94,0,96,24
299.8910858,0.297884695,1.9Li2O-TaCl5,10.1038/s41467-023-39197-8,0.000480756,Halide-Oxide,2.522222222,43.12,1.401111111,4,0.222222222,1.149059697,0.964217284,4,0.35359116,0.333333333,180.95,6.94,0,36,9
299.8933587,0.359134091,Li1.3Al0.1Sc0.2Ti1.7(PO4)3,10.1016/j.ssi.2012.03.045,8.38E-05,LISICON,2.851092896,21.14759563,1.112622951,6,0.071038251,1.059594385,0.900457143,6,0.314285714,0.108333333,47.87,6.94,0,109.8,18.3
299.8933587,0.357042457,Li1.3Sc0.3Ti1.7(PO4)3,10.1016/j.ssi.2012.03.045,8.38E-05,LISICON,2.849726776,21.24584699,1.114098361,5,0.071038251,1.049159727,0.88759875,5,0.314285714,0.108333333,47.87,6.94,0,91.5,18.3
299.8969871,0.255751197,Li6.7La2.9Sr0.1Zr1.8Mo0.2O12,10.1016/j.jallcom.2021.161906,0.000339372,Garnet,2.276666667,35.16822785,1.114894515,6,0.282700422,1.217942083,1.368380621,6,0.464285714,0.558333333,138.91,6.94,0,142.2,23.7
299.9392835,0.206611919,Li2.5Zr0.5In0.5Cl6,10.1002/advs.202305394,0.001245418,Halide,2.417368421,35.06,1.423157895,4,0.263157895,0.95148796,0.988041322,4,0.397790055,0.416666667,114.82,6.94,0,38,9.5
299.9392835,0.269692907,Li2.7Zr0.3In0.7Cl6,10.1002/advs.202305394,0.001245418,Halide,2.397010309,34.96680412,1.411134021,4,0.278350515,0.950324617,0.988041322,4,0.397790055,0.45,114.82,6.94,0,38.8,9.7
299.9392835,0.323925459,Li2.2Zr0.2In0.8Cl6,10.1002/advs.202305394,0.001433969,Halide,2.478913043,36.74652174,1.447391304,4,0.239130435,0.916512116,0.988041322,4,0.397790055,0.366666667,114.82,6.94,0,36.8,9.2
299.9434069,0.313051541,Li3InCl6,10.1002/advs.202305394,0.000970482,Halide,2.368,34.834,1.394,3,0.3,0.897945725,0.988896,3,0.419889503,0.5,114.82,6.94,0,30,10
299.9434069,0.219789021,Li2.5Zr0.5In0.5Cl6(high crystallinity),10.1002/advs.202305394,0.001129323,Halide,2.417368421,35.06,1.423157895,4,0.263157895,0.95148796,0.988041322,4,0.397790055,0.416666667,114.82,6.94,0,38,9.5
299.9648919,0.347130452,Li6.8La2.8Sr0.2Zr1.8Mo0.2O12,10.1016/j.jallcom.2021.161906,7.28E-05,Garnet,2.270588235,34.83411765,1.114033613,6,0.285714286,1.230562524,1.368380621,6,0.464285714,0.566666667,138.91,6.94,0,142.8,23.8
299.9733024,0.276392489,Li9.42Si1.02P2.1S9.96O2.04,10.1038/NENERGY.2016.30,0.000103243,LGPS,1.975672372,20.82806846,1.209193154,5,0.383863081,1.282862757,0.718360587,4,0.217391304,0.785,32.07,6.94,0,122.7,24.54
299.9840623,0.312963763,Li6.75La2.85Sr0.15Zr1.8Mo0.2O12,10.1016/j.jallcom.2021.161906,0.000256471,Garnet,2.273621053,35.00082105,1.114463158,6,0.284210526,1.22464732,1.368380621,6,0.464285714,0.5625,138.91,6.94,0,142.5,23.75
299.9945256,0.375163729,Li2ZrCl6,10.1021/jacs.3c07343,9.63E-07,Halide,2.472222222,35.31111111,1.455555556,3,0.222222222,0.848685558,0.955150617,3,0.397790055,0.333333333,91.22,6.94,0,27,9
300,0.406867537,Li1.31Al0.42Ge1.52P3.09O12.1,10.1016/j.ssi.2016.03.007,3.67E-05,NASICON,2.896220174,22.78296638,1.102364425,5,0.071041215,1.055538505,0.731342355,5,0.314285714,0.108264463,72.63,6.94,0,92.2,18.44
300,0.262359588,Li7GePS8,10.1039/C3EE41728J,0.006373239,LGPS,1.864705882,24.04352941,1.235882353,4,0.411764706,1.053395498,0.570530796,4,0.239130435,0.875,72.63,6.94,0,68,17
300.0025701,0.261886668,7Li6PS5Cl-3Li6.4La3Zr1.4Ta0.6O12,10.1016/j.surfcoat.2024.130480,0.001340783,Argyrodite,2.135824176,31.80862637,1.158131868,8,0.340659341,1.601549317,1.175888712,7,0.239130435,0.688888889,180.95,6.94,0,291.2,36.4
300.0145285,0.320838229,1.5Li2O-HfCl4,10.1038/s41467-023-39197-8,0.001838167,Halide-Oxide,2.4175,43.77125,1.3575,4,0.25,1.213007566,1.07904375,4,0.386740331,0.4,178.49,6.94,0,32,8
300.0194002,0.605318071,94.15Li3PS4-5.85LiAlS2,10.1016/j.ssi.2012.03.003,7.89E-05,Sulfide,1.931438321,22.569201,1.25954803,4,0.371233582,1.007069173,0.554826576,4,0.239130435,0.742467165,32.07,6.94,1,3106.4,776.6
300.0275255,0.362657022,Li2.1Zr0.9In0.1Cl6(low crystallinity),10.1002/advs.202305394,0.000360214,Halide,2.460769231,35.25868132,1.448791209,4,0.230769231,0.891401637,0.988041322,4,0.397790055,0.35,114.82,6.94,0,36.4,9.1
300.0275255,0.358951774,Li2.4Zr0.6In0.4Cl6(low crystallinity),10.1002/advs.202305394,0.000395626,Halide,2.42787234,35.10808511,1.429361702,4,0.255319149,0.945106485,0.988041322,4,0.397790055,0.4,114.82,6.94,0,37.6,9.4
300.0275255,0.367005888,Li2.3Zr0.7In0.3Cl6(low crystallinity),10.1002/advs.202305394,0.000529641,Halide,2.438602151,35.1572043,1.435698925,4,0.247311828,0.933736605,0.988041322,4,0.397790055,0.383333333,114.82,6.94,0,37.2,9.3
300.0275255,0.354912845,Li2.2Zr0.8In0.2Cl6(low crystallinity),10.1002/advs.202305394,0.000666085,Halide,2.449565217,35.2073913,1.442173913,4,0.239130435,0.916512116,0.988041322,4,0.397790055,0.366666667,114.82,6.94,0,36.8,9.2
300.0340057,0.500495431,Li2ZrCl6,10.1021/acs.energyfuels.4c03193,5.83E-06,Halide,2.472222222,35.31111111,1.455555556,3,0.222222222,0.848685558,0.955150617,3,0.397790055,0.333333333,91.22,6.94,0,27,9
300.0498083,0.468734589,Li8SiN4,10.1016/0167-2738(87)90119-6,0.000690446,Nitride,1.684615385,10.74230769,0.538461538,3,0.615384615,0.858740913,0.874347929,3,0.171052632,0,28.09,6.94,0,39,13
300.057042,0.548362201,Li2ZrF5Cl,10.1021/acsami.2c04160,5.55E-07,Halide,2.927777778,26.17222222,1.188888889,4,0.222222222,1.149059697,1.747817284,3,0.397790055,0.333333333,91.22,6.94,0,36,9
300.0930288,0.51415921,Li3.45(Ge0.75P0.25)0.6V0.4O4,10.1021/acsaem.9b01152,2.71E-05,LISICON,2.251597633,17.2364497,1.036508876,5,0.408284024,1.091899484,1.129256198,5,0.314285714,0.8625,72.63,6.94,0,42.25,8.45
300.0952683,0.311982997,Li5.625PS4.625Cl1.375,10.1002/anie.201814222,0.005846662,Argyrodite,1.899405941,21.15445545,1.244653465,4,0.445544554,1.170406109,0.758263776,4,0.239130435,0.9375,35.45,6.94,0,50.5,12.625
300.102955,0.38337911,Li6.96Sn1.55Si1.71P0.8S12,10.1016/j.ssi.2020.115458,7.56E-05,Argyrodite,1.990434405,29.97188532,1.280412685,5,0.302345786,1.192805067,0.473994271,4,0.217391304,0.58,118.71,6.94,0,115.1,23.02
300.1078564,0.279405459,Li10GeP2S12,10.1016/j.ceramint.2024.11.447,0.000797994,Thio-LISICON,1.886,23.5524,1.2436,4,0.4,1.049634821,0.567528,4,0.239130435,0.833333333,72.63,6.94,0,100,25
300.1132503,0.497032382,Li2ZrCl6(high crystallinity),10.1002/advs.202305394,6.25E-06,Halide,2.472222222,35.31111111,1.455555556,3,0.222222222,0.848685558,0.955150617,3,0.397790055,0.333333333,91.22,6.94,0,27,9
300.1132503,0.275355202,Li2.3Zr0.7In0.3Cl6(high crystallinity),10.1002/advs.202305394,0.000464707,Halide,2.438602151,35.1572043,1.435698925,4,0.247311828,0.933736605,0.988041322,4,0.397790055,0.383333333,114.82,6.94,0,37.2,9.3
300.1132503,0.317100336,Li2.2Zr0.8In0.2Cl6(high crystallinity),10.1002/advs.202305394,0.000701234,Halide,2.449565217,35.2073913,1.442173913,4,0.239130435,0.916512116,0.988041322,4,0.397790055,0.366666667,114.82,6.94,0,36.8,9.2
300.1132503,0.279492695,Li2.1Zr0.9In0.1Cl6(high crystallinity),10.1002/advs.202305394,0.001153888,Halide,2.460769231,35.25868132,1.448791209,4,0.230769231,0.891401637,0.988041322,4,0.397790055,0.35,114.82,6.94,0,36.4,9.1
300.1132503,0.267863823,Li2.7Zr0.3In0.7Cl6(high crystallinity),10.1002/advs.202305394,0.001258291,Halide,2.397010309,34.96680412,1.411134021,4,0.278350515,0.950324617,0.988041322,4,0.397790055,0.45,114.82,6.94,0,38.8,9.7
300.1132503,0.308609449,Li2.2Zr0.2In0.8Cl6(high crystallinity),10.1002/advs.202305394,0.001529046,Halide,2.478913043,36.74652174,1.447391304,4,0.239130435,0.916512116,0.988041322,4,0.397790055,0.366666667,114.82,6.94,0,36.8,9.2
300.1149846,0.246179591,Li7P3S11,10.3389/fenrg.2021.640777,0.001237856,Sulfide,1.990952381,23.53619048,1.28,3,0.333333333,0.982900728,0.528084807,3,0.239130435,0.636363636,32.07,6.94,0,63,21
300.1191473,0.351299595,Li0.35La0.51TiO0.94,10.1021/acsenergylett.7b00849,0.001137077,Perovskite,2.027714286,48.63682143,0.970464286,4,0.125,1.30426454,0.978675,4,0.435714286,0.372340426,138.91,6.94,0,11.2,2.8
300.1236509,0.414265343,Li7BaLa2Ta2O12.5,10.1007/s00339-008-4494-2,2.53E-05,Garnet,2.283673469,41.86244898,1.122857143,5,0.285714286,1.240894839,1.40954176,5,0.457142857,0.56,180.95,6.94,0,122.5,24.5
300.1356659,0.741866036,Li5.5La3Zr2Ga0.5O12,10.1016/j.jallcom.2016.11.277,3.04E-06,Garnet,2.327608696,37.57391304,1.122608696,5,0.239130435,1.242861523,1.353685937,5,0.442857143,0.458333333,138.91,6.94,0,115,23
300.1569254,0.251822526,Li7.1La3Zr1.95Sr0.05O12,10.1002/celc.201600639,0.000891631,Garnet,2.248091286,34.86572614,1.109917012,5,0.294605809,1.182881123,1.423540385,5,0.514285714,0.591666667,138.91,6.94,0,120.5,24.1
300.1579779,0.374412788,Li1.4Ti1.6Sc0.4(PO4)3,10.1021/acs.inorgchem.6b02274,6.02E-06,NASICON,2.838586957,21.15228261,1.11326087,5,0.076086957,1.066086137,0.88759875,5,0.314285714,0.116666667,47.87,6.94,0,92,18.4
300.1579779,0.2795998,Li2.3Zr0.7In0.3Cl6,10.1002/advs.202305394,0.000464188,Halide,2.438602151,35.1572043,1.435698925,4,0.247311828,0.933736605,0.988041322,4,0.397790055,0.383333333,114.82,6.94,0,37.2,9.3
300.1579779,0.319575511,Li2.2Zr0.8In0.2Cl6,10.1002/advs.202305394,0.000728807,Halide,2.449565217,35.2073913,1.442173913,4,0.239130435,0.916512116,0.988041322,4,0.397790055,0.366666667,114.82,6.94,0,36.8,9.2
300.1579779,0.227688005,Li2.4Zr0.6In0.4Cl6,10.1002/advs.202305394,0.001245276,Halide,2.42787234,35.10808511,1.429361702,4,0.255319149,0.945106485,0.988041322,4,0.397790055,0.4,114.82,6.94,0,37.6,9.4
300.17045,0.221659227,Li6.6La3Zr1.8Mo0.2O12,10.1016/j.jallcom.2021.161906,0.000323615,Garnet,2.28279661,35.50516949,1.115762712,5,0.279661017,1.199149053,1.35807584,5,0.464285714,0.55,138.91,6.94,0,118,23.6
300.1811145,0.195171946,Li6.65La2.95Sr0.05Zr1.8Mo0.2O12,10.1016/j.jallcom.2021.161906,0.000651319,Garnet,2.279725159,35.33634249,1.115327696,6,0.281183932,1.210054492,1.368380621,6,0.464285714,0.554166667,138.91,6.94,0,141.9,23.65
300.1912046,0.3536177,Li6PS5Br,10.1021/jacs.3c12323,0.023333347,Argyrodite,1.840769231,24.06615385,1.243076923,4,0.461538462,1.118968867,0.657884024,4,0.224489796,1,79.9,6.94,0,52,13
300.1927844,0.417652657,Li2.2Zr0.2In0.8Cl6(low crystallinity),10.1002/advs.202305394,0.000295521,Halide,2.478913043,36.74652174,1.447391304,4,0.239130435,0.916512116,0.988041322,4,0.397790055,0.366666667,114.82,6.94,0,36.8,9.2
300.1927844,0.349713591,Li2ZrCl6(low crystallinity),10.1002/advs.202305394,0.000786915,Halide,2.472222222,35.31111111,1.455555556,3,0.222222222,0.848685558,0.955150617,3,0.397790055,0.333333333,91.22,6.94,0,27,9
300.1999059,0.311912323,(Li2S)0.58(SiS2)0.336(LiPO3)0.084,10.1021/acs.chemmater.4c00464,0.001222686,Solid Salt,1.937664141,20.47244949,1.191060606,5,0.392676768,1.269538331,0.687563265,4,0.217391304,0.82712766,32.07,6.94,0,15.84,3.168
300.3011311,0.313360849,Li5.3Ca0.1PS4.5Cl1.5,10.1021/acs.chemmater.0c03090,0.00784733,Argyrodite,1.922096774,21.71370968,1.255080645,5,0.427419355,1.228572796,0.763784,5,0.239130435,0.883333333,40.08,6.94,0,62,12.4
300.3270889,0.335833687,Li5.9PS4.9Cl1.1,10.1016/j.cej.2021.132896,0.004378542,Argyrodite,1.86744186,20.77937984,1.23496124,4,0.457364341,1.133637189,0.758263776,4,0.239130435,0.983333333,35.45,6.94,0,51.6,12.9
300.3361654,0.292745265,Li7.1La3Zr1.95Mg0.05O12,10.1002/celc.201600639,0.000419299,Garnet,2.248838174,34.73437759,1.108962656,5,0.294605809,1.182881123,1.394964053,5,0.514285714,0.591666667,138.91,6.94,0,120.5,24.1
300.3544407,0.185319511,Li10SiP2S11.7O0.3,10.1021/acs.chemmater.9b00505,9.15E-05,Oxide,1.89192,21.57796,1.23312,5,0.4,1.105750109,0.634913018,4,0.217391304,0.833333333,32.07,6.94,0,125,25
300.3582254,0.407495311,Li2.7Zr0.3In0.7Cl6(low crystallinity),10.1002/advs.202305394,0.000207368,Halide,2.397010309,34.96680412,1.411134021,4,0.278350515,0.950324617,0.988041322,4,0.397790055,0.45,114.82,6.94,0,38.8,9.7
300.3898401,0.213086728,Li7.1La3Zr1.95Ba0.05O12,10.1002/celc.201600639,0.001122174,Garnet,2.247966805,34.96885892,1.11026971,5,0.294605809,1.182881123,1.429235059,5,0.514285714,0.591666667,138.91,6.94,0,120.5,24.1
300.3977266,0.552589882,Li3.75(Ge0.75P0.25)O4,10.1021/acsaem.9b01152,1.53E-05,LISICON,2.227428571,17.39885714,1.023714286,4,0.428571429,1.03311922,1.213876,4,0.314285714,0.9375,72.63,6.94,0,35,8.75
300.4193855,0.551048463,Li0.34Nd0.55TiO3,10.1016/0167-2738(94)90310-7,7.95E-08,Perovskite,2.621717791,36.31116564,1.146707566,4,0.069529652,1.055447676,1.259833333,4,0.435714286,0.113333333,144.24,6.94,0,19.56,4.89
300.4429121,0.516925657,Li3.2P0.8Ge0.2O4,10.1021/acsaem.0c01601,1.07E-06,LISICON,2.323170732,15.30609756,1.035365854,4,0.390243902,1.035005177,1.213876,4,0.314285714,0.8,72.63,6.94,0,32.8,8.2
300.4690322,0.472251084,Li3.525(Ge0.75P0.25)0.7V0.3O4,10.1021/acsaem.9b01152,5.07E-05,LISICON,2.245395894,17.27812317,1.033225806,5,0.413489736,1.08942448,1.129256198,5,0.314285714,0.88125,72.63,6.94,0,42.625,8.525
300.4911908,0.358116283,(Li2S)0.58(SiS2)0.294(LiPO3)0.126,10.1021/acs.chemmater.4c00464,0.000426393,Solid Salt,1.970658057,19.86201722,1.177343173,5,0.395448954,1.328039117,0.687563265,4,0.217391304,0.831824062,32.07,6.94,0,16.26,3.252
300.5238489,0.38461479,Li2.5Zr0.5In0.5Cl6(low crystallinity),10.1002/advs.202305394,0.000356481,Halide,2.417368421,35.06,1.423157895,4,0.263157895,0.95148796,0.988041322,4,0.397790055,0.416666667,114.82,6.94,0,38,9.5
300.548501,1.480698616,LiInBr4,10.1016/j.ssi.2006.06.026,7.16E-07,Halide,2.433333333,73.56,1.566666667,3,0.166666667,0.867563228,0.608088889,3,0.387755102,0.25,114.82,6.94,0,18,6
300.5746988,0.326196339,Li3.4Si0.4P0.6S4,10.1006/jssc.2002.9701,0.001372113,LISICON,1.872142857,21.6302381,1.234285714,4,0.404761905,1.052874296,0.527441,4,0.217391304,0.85,32.07,6.94,0,33.6,8.4
300.6013251,0.424839466,(Li2S)0.58(SiS2)0.21(LiPO3)0.21,10.1021/acs.chemmater.4c00464,6.70E-05,Solid Salt,2.031783626,18.73111111,1.151929825,5,0.400584795,1.380302446,0.756013889,4,0.217391304,0.840490798,32.07,6.94,0,17.1,3.42
300.6455613,0.292902762,Li5.5PS4.5Cl1.5,10.1016/j.jpowsour.2023.232659,0.007587283,Argyrodite,1.9144,21.3304,1.2492,4,0.44,1.185515808,0.758263776,4,0.239130435,0.916666667,35.45,6.94,0,50,12.5
300.6617966,0.355721662,Li5.4(PS4)(S0.4Cl0.6Br),10.1021/acs.jpcc.2c03780,0.011608867,Argyrodite,1.910483871,25.0583871,1.265,5,0.435483871,1.282283654,0.726325,4,0.224489796,0.9,79.9,6.94,0,62,12.4
300.6832851,0.303367909,Na5.5P0.94Sb0.06S4.35O0.15Cl1.5,10.1016/j.jpowsour.2023.232659,0.005912271,Argyrodite,1.902048,28.635352,1.359856,6,0,1.256285318,0.833775,4,0.239130435,0,121.76,16,0,75,12.5
300.705924,0.286948277,Na5.5P0.92Sb0.08S4.3O0.2Cl1.5,10.1016/j.jpowsour.2023.232659,0.005090438,Argyrodite,1.905264,28.716336,1.358608,6,0,1.273272659,0.833775,4,0.239130435,0,121.76,16,0,75,12.5
300.717535,0.295494263,Na5.5P0.98Sb0.02S4.45O0.05Cl1.5,10.1016/j.jpowsour.2023.232659,0.007471749,Argyrodite,1.895616,28.473384,1.362352,6,0,1.215335871,0.833775,4,0.239130435,0,121.76,16,0,75,12.5
300.7296139,0.652426093,99Li3PS4-LiAlS2,10.1016/j.ssi.2012.03.003,3.41E-05,Sulfide,1.931281407,22.51883166,1.259924623,4,0.374371859,0.982038103,0.557655142,4,0.239130435,0.748743719,32.07,6.94,1,3184,796
300.7343725,0.306987183,Na5.5P0.96Sb0.04S4.4O0.1Cl1.5,10.1016/j.jpowsour.2023.232659,0.006684818,Argyrodite,1.898832,28.554368,1.361104,6,0,1.237315085,0.833775,4,0.239130435,0,121.76,16,0,75,12.5
300.7679181,0.277543505,Li6.25PS4.75N0.25Cl,10.1039/d1ta03343c,0.001325735,Argyrodite,1.848301887,20.04754717,1.190377358,5,0.471698113,1.187148685,0.746662222,4,0.070652174,1.086956522,35.45,6.94,0,66.25,13.25
300.7680141,0.297080902,Li3InBr4Cl2,10.1016/j.ssi.2008.02.012,7.84E-06,Halide,2.288,52.614,1.454,4,0.3,1.279854226,0.871776,3,0.387755102,0.5,114.82,6.94,0,40,10
300.7708758,0.265709167,Li-beta-Al2O3,10.1016/0025-5408(78)90075-2,0.000107253,Oxide,2.42,18.15,1.006666667,3,0.166666667,1.011404265,1.0845,3,0.385714286,0.333333333,26.98,6.94,0,18,6
300.7925822,0.44422263,Li4.1Al0.1Si0.9S4,10.1016/j.jssc.2018.12.015,0.000153132,Argyrodite,1.781208791,20.29813187,1.196703297,4,0.450549451,0.998918253,0.521601653,4,0.217391304,1.025,32.07,6.94,0,36.4,9.1
300.8041299,0.356539283,Li5.1PS4.1Cl1.9,10.1016/j.cej.2021.132896,0.000114879,Argyrodite,1.96446281,21.91785124,1.264380165,4,0.421487603,1.227610764,0.758263776,4,0.239130435,0.85,35.45,6.94,0,48.4,12.1
300.8320888,0.284109837,Li6.375PS4.625N0.375Cl,10.1039/d1ta03343c,0.001008335,Argyrodite,1.844485981,19.75626168,1.170373832,5,0.476635514,1.208399194,0.746662222,4,0.070652174,1.133333333,35.45,6.94,0,66.875,13.375
300.8612012,0.160650853,Li6P1Si0S5Br,10.1039/C7TA08581H,0.000718118,Argyrodite,1.840769231,24.06615385,1.243076923,5,0.461538462,1.118968867,0.611125,5,0.204081633,1,79.9,6.94,0,65,13
300.8612012,0.226520992,Li6.5P0.5Si0.5S5Br,10.1039/C7TA08581H,0.002198404,Argyrodite,1.798148148,23.32518519,1.223703704,5,0.481481481,1.15670772,0.616939556,5,0.204081633,1.083333333,79.9,6.94,0,67.5,13.5
300.8917361,0.554315172,Li3PO4,10.1007/s12034-008-0108-z,2.11E-06,LiPON,2.36125,14.47375,1.04,3,0.375,0.974314753,1.300960938,3,0.314285714,0.75,30.97,6.94,0,24,8
300.8962868,0.359144746,Li6.75PS4.25N0.75Cl,10.1039/d1ta03343c,0.000243579,Argyrodite,1.833454545,18.91418182,1.112545455,5,0.490909091,1.252089295,0.746662222,4,0.070652174,1.285714286,35.45,6.94,0,68.75,13.75
300.8962868,0.278037082,Li6.125PS4.875N0.125Cl,10.1039/d1ta03343c,0.001743239,Argyrodite,1.852190476,20.34438095,1.210761905,5,0.466666667,1.160158793,0.746662222,4,0.070652174,1.042553191,35.45,6.94,0,65.625,13.125
300.9237627,0.281948286,Li3.875PS0.875N0.125ClO0.125,10.1039/D1TA03343C,0.001743397,Argyrodite,1.745,17.875,0.999464286,6,0.553571429,1.287029565,1.002533333,4,0.070652174,1.9375,35.45,6.94,0,42,7
300.9261895,0.28768368,Li3.75PS0.75N0.25ClO0.25,10.1039/D1TA03343C,0.001368488,Argyrodite,1.797142857,17.71428571,0.980357143,6,0.535714286,1.367670768,1.002533333,4,0.070652174,1.875,35.45,6.94,0,42,7
300.9283307,0.279800118,Li3.625PS0.625N0.375ClO0.375,10.1039/D1TA03343C,0.001105241,Argyrodite,1.849285714,17.55357143,0.96125,6,0.517857143,1.426039065,1.002533333,4,0.070652174,1.8125,35.45,6.94,0,42,7
300.9595813,0.244451819,Li5.25Al0.25PS5Br,10.1016/j.jpowsour.2019.227601,2.29E-06,Argyrodite,1.8878,25.152,1.258,5,0.42,1.213223574,0.61442449,5,0.224489796,0.875,79.9,6.94,0,62.5,12.5
300.9595813,0.238310733,Li5.7Al0.1PS5Br,10.1016/j.jpowsour.2019.227601,4.65E-06,Argyrodite,1.859140625,24.4903125,1.24890625,5,0.4453125,1.163696089,0.61442449,5,0.224489796,0.95,79.9,6.94,0,64,12.8
300.9595813,0.256572245,Li5.4Al0.2PS5Br,10.1016/j.jpowsour.2019.227601,6.40E-06,Argyrodite,1.878095238,24.92793651,1.254920635,5,0.428571429,1.197835201,0.61442449,5,0.224489796,0.9,79.9,6.94,0,63,12.6
300.9605123,0.32378084,Li6.5PS4.5N0.5Cl,10.1039/d1ta03343c,0.000630759,Argyrodite,1.840740741,19.47037037,1.150740741,5,0.481481481,1.225764586,0.746662222,4,0.070652174,1.181818182,35.45,6.94,0,67.5,13.5
300.9621839,0.158534314,Li6.125P0.875Si0.125S5Br,10.1039/C7TA08581H,0.000906795,Argyrodite,1.829809524,23.87561905,1.238095238,5,0.466666667,1.144329149,0.616939556,5,0.204081633,1.020833333,79.9,6.94,0,65.625,13.125
300.9621839,0.185382704,Li6.25P0.75Si0.25S5Br,10.1039/C7TA08581H,0.001411686,Argyrodite,1.819056604,23.68867925,1.233207547,5,0.471698113,1.154677661,0.616939556,5,0.204081633,1.041666667,79.9,6.94,0,66.25,13.25
300.9845288,0.331982054,Li1.3Ga0.3Ti1.7(PO4)3 ,10.3740/MRSK.2024.34.4.185,2.88E-05,NASICON,2.857103825,21.65174863,1.110983607,5,0.071038251,1.049159727,0.836355,5,0.314285714,0.108333333,69.72,6.94,0,91.5,18.3
301.0027224,0.325769417,Li3.5PS0.5N0.5ClO0.5,10.1039/D1TA03343C,0.000661845,Argyrodite,1.901428571,17.39285714,0.942142857,6,0.5,1.468060203,1.002533333,4,0.070652174,1.75,35.45,6.94,0,42,7
301.0094438,0.235035137,Li3InBr3Cl3,10.1016/j.ssi.2008.02.012,0.000124236,Halide,2.308,48.169,1.439,4,0.3,1.313834033,0.902256,3,0.387755102,0.5,114.82,6.94,0,40,10
301.0122918,0.369247759,Li3.25PS0.25N0.75ClO0.75,10.1039/D1TA03343C,0.000254871,Argyrodite,2.005714286,17.07142857,0.903928571,6,0.464285714,1.509834143,1.002533333,4,0.070652174,1.625,35.45,6.94,0,42,7
301.0122918,0.369247759,Li3.25PS0.25N0.75ClO0.75,10.1039/D1TA03343C,0.000254871,Argyrodite,2.005714286,17.07142857,0.903928571,6,0.464285714,1.509834143,1.002533333,4,0.070652174,1.625,35.45,6.94,0,42,7
301.0122918,0.369247759,Li3.25PS0.25N0.75ClO0.75,10.1039/D1TA03343C,0.000254871,Argyrodite,2.005714286,17.07142857,0.903928571,6,0.464285714,1.509834143,1.002533333,4,0.070652174,1.625,35.45,6.94,0,42,7
301.0122918,0.369247759,Li3.25PS0.25N0.75ClO0.75,10.1039/D1TA03343C,0.000254871,Argyrodite,2.005714286,17.07142857,0.903928571,6,0.464285714,1.509834143,1.002533333,4,0.070652174,1.625,35.45,6.94,0,42,7
301.0122918,0.369247759,Li3.25PS0.25N0.75ClO0.75,10.1039/D1TA03343C,0.000254871,Argyrodite,2.005714286,17.07142857,0.903928571,6,0.464285714,1.509834143,1.002533333,4,0.070652174,1.625,35.45,6.94,0,42,7
301.0122918,0.369247759,Li3.25PS0.25N0.75ClO0.75,10.1039/D1TA03343C,0.000254871,Argyrodite,2.005714286,17.07142857,0.903928571,6,0.464285714,1.509834143,1.002533333,4,0.070652174,1.625,35.45,6.94,0,42,7
301.0122918,0.369247759,Li3.25PS0.25N0.75ClO0.75,10.1039/D1TA03343C,0.000254871,Argyrodite,2.005714286,17.07142857,0.903928571,6,0.464285714,1.509834143,1.002533333,4,0.070652174,1.625,35.45,6.94,0,42,7
301.0122918,0.369247759,Li3.25PS0.25N0.75ClO0.75,10.1039/D1TA03343C,0.000254871,Argyrodite,2.005714286,17.07142857,0.903928571,6,0.464285714,1.509834143,1.002533333,4,0.070652174,1.625,35.45,6.94,0,42,7
301.0262154,0.290236765,Li6.375PS4.625N0.375Cl,10.1039/d1ta03343c,0.001013339,Argyrodite,1.844485981,19.75626168,1.170373832,5,0.476635514,1.208399194,0.746662222,4,0.070652174,1.133333333,35.45,6.94,0,66.875,13.375
301.0313118,0.29357032,Li6.25PS4.75N0.25Cl,10.1039/d1ta03343c,0.001267593,Argyrodite,1.848301887,20.04754717,1.190377358,5,0.471698113,1.187148685,0.746662222,4,0.070652174,1.086956522,35.45,6.94,0,66.25,13.25
