Repository: NisargBhavsar25/mtp

# MTP — Machine Learning for Ionic Conductivity Prediction in Solid-State Electrolytes

A machine learning pipeline for predicting **ionic conductivity** of solid-state lithium-ion electrolyte materials. The approach combines compositional feature engineering with [mat2vec](https://github.com/materialsintelligence/mat2vec) word embeddings and classical ML regressors to screen candidate materials at scale.

Trained on the Diverse Solid-State Electrolyte (DDSE) dataset (2,515 entries after cleaning), the models are validated against three independent datasets (LiIon, LLZO, Sendek) and applied to 2M+ compounds from the [Materials Project](https://materialsproject.org/).

---

File: data/processed/ddse_compositional.csv (part 7 of 15)
Temp_K,Ea_eV,electrolyte,doi,Ionic_Conductivity,Material_Type,avg_electronegativity,avg_atomic_mass,avg_ionic_radius,num_elements,li_fraction,composition_entropy,electronegativity_variance,group_diversity,packing_efficiency_proxy,li_to_anion_ratio,heaviest_element_mass,lightest_element_mass,is_mixture,formula_complexity,total_atoms
301.0364084,0.285568647,Li6.125PS4.875N0.125Cl,10.1039/d1ta03343c,0.001585641,Argyrodite,1.852190476,20.34438095,1.210761905,5,0.466666667,1.160158793,0.746662222,4,0.070652174,1.042553191,35.45,6.94,0,65.625,13.125
301.0690132,0.230859616,Li5.1Al0.3PS5Br,10.1016/j.jpowsour.2019.227601,3.97E-06,Argyrodite,1.89766129,25.37967742,1.261129032,5,0.411290323,1.22776708,0.61442449,5,0.224489796,0.85,79.9,6.94,0,62,12.4
301.0802114,0.298955964,Li3.3P0.85Al0.15S4 ,10.1021/acsami.2c16776,0.000517462,LISICON,1.886385542,21.87391566,1.24373494,4,0.397590361,1.024398587,0.531124,4,0.239130435,0.825,32.07,6.94,0,33.2,8.3
301.1030508,0.305606995,Li5PS4Cl2,10.1016/j.cej.2021.132896,1.08E-05,Argyrodite,1.9775,22.07083333,1.268333333,4,0.416666667,1.236684869,0.772402083,4,0.239130435,0.833333333,35.45,6.94,0,48,12
301.1030508,0.297072025,Li5.5PS4.5Cl1.5,10.1016/j.cej.2021.132896,0.00916204,Argyrodite,1.9144,21.3304,1.2492,4,0.44,1.185515808,0.758263776,4,0.239130435,0.916666667,35.45,6.94,0,50,12.5
301.1649059,2.385831475,Li3(BH4)(NH2)2,10.1002/aenm.201700294,0.000672705,Hydride,2.047142857,4.836714286,0.412142857,4,0.214285714,1.116367075,0.398206122,3,0.171052632,0,14.01,1.008,0,56,14
301.1718945,0.328754124,Li6.5PS4.5N0.5Cl,10.1039/d1ta03343c,0.000607598,Argyrodite,1.840740741,19.47037037,1.150740741,5,0.481481481,1.225764586,0.746662222,4,0.070652174,1.181818182,35.45,6.94,0,67.5,13.5
301.1757903,0.360144118,Li4(BH4)(NH2)3,10.1021/ja907249p,0.000148333,Hydride,2.06,5.037777778,0.411111111,4,0.222222222,1.119990356,0.430177778,3,0.171052632,0,14.01,1.008,0,72,18
301.1785247,0.277623715,Li5.55Al0.15PS5Br,10.1016/j.jpowsour.2019.227601,2.27E-06,Argyrodite,1.868543307,24.70740157,1.251889764,5,0.437007874,1.18142876,0.61442449,5,0.224489796,0.925,79.9,6.94,0,63.5,12.7
301.2174643,0.82,Li7La3Zr2O12,10.1016/j.jallcom.2024.173554,1.07E-09,Garnet,2.254166667,34.98958333,1.110416667,4,0.291666667,1.172954578,1.414307639,4,0.514285714,0.583333333,138.91,6.94,0,96,24
301.2221011,0.303833369,Li3.3P0.85Al0.15S4,10.1021/acsami.2c16776,0.000509151,Thiophosphate,1.886385542,21.87391566,1.24373494,4,0.397590361,1.024398587,0.531124,4,0.239130435,0.825,32.07,6.94,0,33.2,8.3
301.2227856,0.273602233,Li5.2PS4.2Cl1.8,10.1016/j.cej.2021.132896,0.001125049,Argyrodite,1.951639344,21.76737705,1.260491803,4,0.426229508,1.217960882,0.758263776,4,0.239130435,0.866666667,35.45,6.94,0,48.8,12.2
301.2269035,0.314801081,Li5.425Ca0.1PS4.625Cl1.375,10.1021/acs.chemmater.0c03090,0.007599476,Argyrodite,1.906906188,21.53253493,1.250439122,5,0.433133733,1.213198448,0.763784,5,0.239130435,0.904166667,40.08,6.94,0,62.625,12.525
301.2291121,0.367219385,Li6.75PS4.25N0.75Cl,10.1039/d1ta03343c,0.000236552,Argyrodite,1.833454545,18.91418182,1.112545455,5,0.490909091,1.252089295,0.746662222,4,0.070652174,1.285714286,35.45,6.94,0,68.75,13.75
301.3037413,0.513212617,Li3.6Si0.6P0.4O4,10.1080/0371750x.1985.10822752,3.03E-06,LISICON,2.244651163,13.7472093,1.017674419,4,0.418604651,1.049026433,1.218881,4,0.285714286,0.9,30.97,6.94,0,34.4,8.6
301.3663727,0.292118832,Li6.4Ga0.2La3Hf2O12,10.1039/d0dt03774e,0.000397791,Garnet,2.280254237,43.39279661,1.113474576,5,0.271186441,1.209575925,1.369728,5,0.442857143,0.533333333,178.49,6.94,0,118,23.6
301.4543984,0.357178014,Li5.4(PS4)(S0.4ClBr0.6),10.1021/acs.jpcc.2c03780,0.012620764,Argyrodite,1.916935484,23.62451613,1.26016129,5,0.435483871,1.282283654,0.726325,4,0.224489796,0.9,79.9,6.94,0,62,12.4
301.4636058,0.487432722,Li5.5La3Nb1.75In0.25O12,10.1016/j.jssc.2005.12.025,3.99E-05,Garnet,2.365111111,37.25322222,1.128444444,5,0.244444444,1.196911522,1.3174,5,0.457142857,0.458333333,138.91,6.94,0,112.5,22.5
301.4731072,0.318574549,Li7La3Hf2O12,10.1007/s11581-010-0486-2,0.000270795,Garnet,2.251666667,42.26208333,1.10875,4,0.291666667,1.172954578,1.418997222,4,0.5,0.583333333,178.49,6.94,0,96,24
301.5172347,0.598385767,LiI,10.1016/0167-2738(81)90020-5,2.51E-08,Halide,1.82,66.92,1.48,2,0.5,0.693147181,0.7056,2,0.345454545,1,126.9,6.94,0,4,2
301.5350877,0.83,LiBH4·CH3NH2,10.1002/anie.202203484,0.013111339,Hydride,2.185384615,4.064769231,0.357692308,5,0.076923077,1.043793881,0.179947929,4,0.171052632,0,14.01,1.008,1,65,13
301.5383142,0.187600278,Li10SiP2S11.3O0.7,10.1021/acs.chemmater.9b00505,0.000124667,Oxide,1.90568,21.32084,1.22608,5,0.4,1.15636608,0.634913018,4,0.217391304,0.833333333,32.07,6.94,0,125,25
301.5488189,0.298160652,Li3.12P0.94Bi0.06S3.91I0.18,10.2139/ssrn.4700673,0.004101398,Halide,1.924969549,25.76602923,1.271254568,5,0.380024361,1.088807387,0.537026446,4,0.2,0.762836186,208.98,6.94,0,41.05,8.21
301.5548609,0.283934688,Li3.08P0.96Bi0.04S3.94I0.12,10.2139/ssrn.4700673,0.003475734,Halide,1.927027027,24.69894349,1.267567568,5,0.378378378,1.059338161,0.537026446,4,0.2,0.75862069,208.98,6.94,0,40.7,8.14
301.5972591,0.484779862,Li3.3Si0.3P0.7S4,10.1006/jssc.2002.9701,1.06E-05,Thio-LISICON,1.886385542,21.84192771,1.240481928,4,0.397590361,1.04706789,0.527441,4,0.217391304,0.825,32.07,6.94,0,33.2,8.3
301.64,0.257472801,Li6.24La3Zr2Al0.24O11.98,10.1016/j.ssi.2011.10.022,0.00040276,Garnet,2.287843137,35.83251492,1.115686275,5,0.265984655,1.215222761,1.37366944,5,0.385714286,0.520868114,138.91,6.94,0,117.3,23.46
301.6878483,0.275588906,Li3.16P0.92Bi0.08S3.88I0.24,10.2139/ssrn.4700673,0.002881165,Halide,1.92294686,26.81507246,1.274879227,5,0.381642512,1.114426216,0.537026446,4,0.2,0.766990291,208.98,6.94,0,41.4,8.28
301.8080407,0.306221411,Li3.04P0.98Bi0.02S3.97I0.06,10.2139/ssrn.4700673,0.003399736,Halide,1.929120198,23.61334572,1.263816605,5,0.376703841,1.024100882,0.537026446,4,0.2,0.754342432,208.98,6.94,0,40.35,8.07
301.8191841,1.36555028,LiBH4·1/2CH3NH2,10.1039/D3TA03911K,0.013004509,Hydride,2.185384615,4.064769231,0.357692308,5,0.076923077,1.043793881,0.179947929,4,0.171052632,0,14.01,1.008,1,65,13
301.8335684,0.381072884,Li1.1Ga0.1Ti1.9(PO4)3 ,10.3740/MRSK.2024.34.4.185,2.03E-05,NASICON,2.874861878,21.57287293,1.114751381,5,0.060773481,1.005921787,0.836355,5,0.314285714,0.091666667,69.72,6.94,0,90.5,18.1
301.8703889,0.603394637,Li3.8Ge0.8P0.2O4,10.1021/acs.chemmater.8b01504,1.26E-06,LISICON,2.219318182,17.57613636,1.022727273,4,0.431818182,1.025004099,1.213876,4,0.314285714,0.95,72.63,6.94,0,35.2,8.8
301.9200021,0.322566464,Li3ZrCl4O1.5,10.1021/jacs.3c07343,4.48E-06,Oxyhalide,2.323157895,29.24631579,1.298947368,4,0.315789474,1.256637907,1.166329,4,0.397790055,0.545454545,91.22,6.94,0,38,9.5
301.9309757,0.326553986,Li5.32P0.98Si0.02S4.26O0.04Cl1.7,10.1016/j.jiec.2024.01.053,0.010852176,Argyrodite,1.939788961,21.53866883,1.254366883,6,0.431818182,1.233513043,0.794405859,5,0.217391304,0.886666667,35.45,6.94,0,73.92,12.32
301.936672,0.195066707,Li3YBr6,10.1021/acs.chemmater.0c04352,0.003955504,Halide,2.192,58.913,1.494,3,0.3,0.897945725,0.889056,3,0.387755102,0.5,88.91,6.94,0,30,10
301.9398388,0.31077961,Li5.36P0.94Si0.06S4.18O0.12Cl1.7,10.1016/j.jiec.2024.01.053,0.010029551,Argyrodite,1.94131068,21.37809061,1.249789644,6,0.433656958,1.268622669,0.794405859,5,0.217391304,0.893333333,35.45,6.94,0,74.16,12.36
301.9554979,0.263766788,Li10GeP2S8Se4,10.1016/j.ceramint.2024.11.447,0.001562126,Thio-LISICON,1.8812,31.0564,1.266,5,0.4,1.355161622,0.56098656,4,0.222222222,1.25,78.97,6.94,0,125,25
301.9637215,0.357076947,Li6.4Ga0.25La2.85Sr0.15Zr2O12,10.1149/2.0171903jes,0.00020212,Perovskite,2.280845666,35.74302326,1.115073996,6,0.270613108,1.242043925,1.373998225,6,0.442857143,0.533333333,138.91,6.94,0,141.9,23.65
301.9642971,0.603209531,Li2O-0.67B2O3-0.33P2O5,10.1016/j.jpowsour.2006.02.011,3.85E-08,Oxide,2.611193016,14.19400582,0.995189137,4,0.193986421,1.141824059,0.933733884,4,0.192857143,0.353982301,30.97,6.94,1,41.24,10.31
301.9708638,0.320470006,Li5.38P0.92Si0.08S4.14O0.08Cl1.7,10.1016/j.jiec.2024.01.053,0.007611282,Argyrodite,1.932325203,21.33265041,1.246520325,6,0.437398374,1.261161508,0.794405859,5,0.217391304,0.908783784,35.45,6.94,0,73.8,12.3
301.9904762,0.455016451,Li6.25Al0.25La3Zr2O12,10.1002/admi.202000425,7.39E-05,Garnet,2.287978723,35.79957447,1.115531915,5,0.265957447,1.216231418,1.37366944,5,0.385714286,0.520833333,138.91,6.94,0,117.5,23.5
301.9976774,0.383956229,(Li2S)0.58(SiS2)0.252(LiPO3)0.168,10.1021/acs.chemmater.4c00464,0.000280159,Solid Salt,2.001990408,19.28232614,1.164316547,5,0.398081535,1.363103736,0.687563265,4,0.217391304,0.83627204,32.07,6.94,0,16.68,3.336
302.0102416,0.192847476,LiTaCl6,10.1246/cl.220540,0.009009992,Halide,2.68,50.07375,1.5325,3,0.125,0.73562194,0.7081,3,0.35359116,0.166666667,180.95,6.94,0,24,8
302.0107625,0.351819135,Li5.4P0.9Si0.1S4.1O0.2Cl1.7,10.1016/j.jiec.2024.01.053,0.005338248,Argyrodite,1.942822581,21.21854839,1.245241935,6,0.435483871,1.296188536,0.794405859,5,0.217391304,0.9,35.45,6.94,0,74.4,12.4
302.029024,0.361812457,Li3YBr6,10.1021/acs.chemmater.0c04352,0.000302616,Halide,2.192,58.913,1.494,3,0.3,0.897945725,0.889056,3,0.387755102,0.5,88.91,6.94,0,30,10
302.030553,0.198493145,Li10SnP1.84Sb0.16S11.6O0.4,10.1002/celc.202200156,0.00255803,Thio-LISICON,1.896864,25.719536,1.245008,6,0.4,1.142085849,0.61174321,4,0.239130435,0.833333333,121.76,6.94,0,150,25
302.0355937,0.305857688,Li5.34P0.96Si0.04S4.22O0.08Cl1.7,10.1016/j.jiec.2024.01.053,0.013747277,Argyrodite,1.940551053,21.45824959,1.252074554,6,0.43273906,1.252402354,0.794405859,5,0.217391304,0.89,35.45,6.94,0,74.04,12.34
302.039978,0.546647226,Li6.1Si0.1Sb0.9S5I,10.1021/jacs.9b08357,2.34E-06,Argyrodite,1.799465649,33.73870229,1.279389313,5,0.465648855,1.141110849,0.568962667,5,0.181818182,1.016666667,126.9,6.94,0,65.5,13.1
302.0452885,0.365254855,Ca11Al14Si16O49N10-6wt%,10.1016/j.jmrt.2024.12.207,5.46E-09,Oxynitride,2.629,21.9214,0.9486,5,0,1.391069029,0.861477,5,0.092857143,0,40.08,14.01,1,500,100
302.0455903,0.240344393,Li10SnP1.96Sb0.04S11.9O0.1,10.1002/celc.202200156,0.00185367,Thio-LISICON,1.887216,25.476584,1.248752,6,0.4,1.080611204,0.61174321,4,0.239130435,0.833333333,121.76,6.94,0,150,25
302.0664365,0.286223795,Li6.3Si0.3Sb0.7S5I,10.1021/jacs.9b08357,0.001147296,Argyrodite,1.784887218,31.92714286,1.266165414,5,0.473684211,1.156802535,0.568962667,5,0.181818182,1.05,126.9,6.94,0,66.5,13.3
302.0831466,0.342868099,Li1.4Ga0.4Ti1.6(PO4)3 ,10.3740/MRSK.2024.34.4.185,7.70E-05,NASICON,2.848369565,21.69054348,1.109130435,5,0.076086957,1.066086137,0.836355,5,0.314285714,0.116666667,69.72,6.94,0,92,18.4
302.0896169,0.256847181,Li6.24La3Zr2Al0.24O11.98,10.1016/j.ssi.2011.10.022,0.000402364,Garnet,2.287843137,35.83251492,1.115686275,5,0.265984655,1.215222761,1.37366944,5,0.385714286,0.520868114,138.91,6.94,0,117.3,23.46
302.091987,0.411507877,Li6SbS5I,10.1021/jacs.9b08357,3.11E-05,Argyrodite,1.806923077,34.66538462,1.286153846,4,0.461538462,1.118968867,0.605990533,4,0.345454545,1,126.9,6.94,0,52,13
302.0947248,0.226737684,Li3OCl,10.1021/ja305709z,0.000150927,Antiperovskite,1.908,14.454,1.098,3,0.6,0.950270539,1.299616,3,0.419889503,1.5,35.45,6.94,0,15,5
302.1442495,0.261980137,Li7Ag0.1P3S11I0.1,10.1021/acssuschemeng.0c03634,0.001654106,Halide,1.993820755,24.4215566,1.283726415,5,0.330188679,1.033551234,0.501088847,5,0.2,0.630630631,126.9,6.94,0,106,21.2
302.1517917,0.227985758,Li10SnP1.92Sb0.08S11.8O0.2,10.1002/celc.202200156,0.001907959,Thio-LISICON,1.890432,25.557568,1.247504,6,0.4,1.103758069,0.61174321,4,0.239130435,0.833333333,121.76,6.94,0,150,25
302.1960588,0.265961255,Li6.5P0.5Si0.5S5I,10.1021/acsami.0c11683,0.000637074,Argyrodite,1.775925926,26.80666667,1.241481481,5,0.481481481,1.15670772,0.575632889,5,0.181818182,1.083333333,126.9,6.94,0,67.5,13.5
302.196972,0.249280402,Li6.4P0.6Si0.4S5I,10.1021/acsami.0c11683,0.000424414,Argyrodite,1.784029851,26.97641791,1.245373134,5,0.47761194,1.158352839,0.575632889,5,0.181818182,1.066666667,126.9,6.94,0,67,13.4
302.2051913,0.470320868,Li6.2P0.8Si0.2S5I,10.1021/acsami.0c11683,2.06E-05,Argyrodite,1.800606061,27.32363636,1.253333333,5,0.46969697,1.151505258,0.575632889,5,0.181818182,1.033333333,126.9,6.94,0,66,13.2
302.2141852,0.407425587,Li3.97P0.97Zn0.03S3.97O0.03,10.1016/j.ensm.2018.07.008,0.00029046,Thio-LISICON,1.829453735,20.88651059,1.205462653,5,0.442586399,1.000188476,0.701677686,4,0.239130435,0.9925,65.38,6.94,0,44.85,8.97
302.2207548,0.411901119,Li3.96P0.96Zn0.04S3.96O0.04,10.1016/j.ensm.2018.07.008,0.00020904,Thio-LISICON,1.830758929,20.92254464,1.205803571,5,0.441964286,1.00938256,0.701677686,4,0.239130435,0.99,65.38,6.94,0,44.8,8.96
302.23703,0.248712286,Li7P3S11,10.1021/acssuschemeng.0c03634,0.000427213,Thiophosphate,1.990952381,23.53619048,1.28,3,0.333333333,0.982900728,0.528084807,3,0.239130435,0.636363636,32.07,6.94,0,63,21
302.238152,0.30001971,Li3.667Ge0.667Sb0.333S4,10.1021/acsaem.3c00540,8.91E-05,LGPS,1.838811584,28.0049925,1.240741895,4,0.423099112,1.043369644,0.52208,4,0.288043478,0.91675,121.76,6.94,0,34.668,8.667
302.2402535,0.410515673,Li3.12P0.96Zn0.04S3.96O0.04,10.1016/j.ensm.2018.07.008,0.000194746,Oxide,1.918768473,22.36901478,1.251921182,5,0.384236453,1.022499351,0.701677686,4,0.239130435,0.78,65.38,6.94,0,40.6,8.12
302.2470796,0.599847803,Li0.34La0.51TiO2.94,10.1002/celc.201600639,1.61E-05,Perovskite,2.619582463,35.09680585,1.150250522,4,0.070981211,1.052893008,1.275922222,4,0.435714286,0.115646259,138.91,6.94,0,19.16,4.79
302.2594509,0.412031187,Li3.15P0.95Zn0.05S3.95O0.05,10.1016/j.ensm.2018.07.008,8.83E-05,Oxide,1.915705521,22.33472393,1.24993865,5,0.386503067,1.031491252,0.701677686,4,0.239130435,0.7875,65.38,6.94,0,40.75,8.15
302.2599764,0.37130578,Li6.25Ga0.25La3Zr2O12,10.1002/admi.202000425,0.000207802,Garnet,2.290106383,36.25425532,1.116382979,5,0.265957447,1.216231418,1.36531104,5,0.442857143,0.520833333,138.91,6.94,0,117.5,23.5
302.2627389,0.238900707,Li6.5Si0.5Sb0.5S5I,10.1021/jacs.9b08357,0.0092656,Argyrodite,1.770740741,30.16925926,1.253333333,5,0.481481481,1.15670772,0.568962667,5,0.181818182,1.083333333,126.9,6.94,0,67.5,13.5
302.2632003,0.451650892,Li6.5La3Zr1.5Nb0.5O12,10.1016/j.jeurceramsoc.2018.08.037,0.000128547,Garnet,2.287021277,35.62234043,1.116170213,5,0.276595745,1.218998086,1.374168,5,0.457142857,0.541666667,138.91,6.94,0,117.5,23.5
302.2708518,0.356408861,Li1.3Ga0.3Ti1.7(PO4)3 ,10.3740/MRSK.2024.34.4.185,0.000121491,NASICON,2.857103825,21.65174863,1.110983607,5,0.071038251,1.049159727,0.836355,5,0.314285714,0.108333333,69.72,6.94,0,91.5,18.3
302.2722762,0.343652204,Li4ZrCl4O2,10.1021/jacs.3c07343,1.02E-06,Oxyhalide,2.251818182,26.61636364,1.254545455,4,0.363636364,1.263654432,1.22205124,4,0.397790055,0.666666667,91.22,6.94,0,44,11
302.2836932,0.26551004,Li10SnP2S12,10.1002/celc.202200156,0.001135304,Thio-LISICON,1.884,25.3956,1.25,4,0.4,1.049634821,0.567128,4,0.239130435,0.833333333,118.71,6.94,0,100,25
302.3128826,0.39813372,Li1.1Ti1.9Yb0.1(PO4)3,10.1007/s11581-024-05487-4,4.39E-07,NASICON,2.870939227,22.14375691,1.116132597,5,0.060773481,1.005921787,0.92597475,5,0.314285714,0.091666667,173.05,6.94,0,90.5,18.1
302.313279,0.292517126,(Li2S)0.58(SiS2)0.42(LiPO3)0,10.1021/acs.chemmater.4c00464,0.001102708,Solid Salt,1.866133333,21.79586667,1.2208,5,0.386666667,0.996695714,0.687563265,4,0.217391304,0.816901408,32.07,6.94,0,15,3
302.3242386,0.408002612,Li1.4Ga0.4Ti1.6(PO4)3 ,10.3740/MRSK.2024.34.4.185,5.72E-05,NASICON,2.848369565,21.69054348,1.109130435,5,0.076086957,1.066086137,0.836355,5,0.314285714,0.116666667,69.72,6.94,0,92,18.4
302.3321905,0.270584749,Li6.7Si0.7Sb0.3S5I,10.1021/jacs.9b08357,0.010232602,Argyrodite,1.757007299,28.46270073,1.240875912,5,0.489051095,1.1443706,0.568962667,5,0.181818182,1.116666667,126.9,6.94,0,68.5,13.7
302.3576645,0.809944442,Li6.35Ga0.15La3Zr1.8Nb0.2O12,10.1039/C9SE01162E,0.032352561,Garnet,2.28887234,36.00148936,1.116297872,6,0.270212766,1.229172117,1.327777071,6,0.442857143,0.529166667,138.91,6.94,0,141,23.5
302.361045,0.242148129,Li10SnP1.8Sb0.2S11.5O0.5,10.1002/celc.202200156,0.002172485,Thio-LISICON,1.90008,25.80052,1.24376,6,0.4,1.158779958,0.61174321,4,0.239130435,0.833333333,121.76,6.94,0,150,25
302.3614429,0.343073383,Li6.2S0.2iSb0.8S5I,10.1021/jacs.9b08357,0.000152819,Argyrodite,1.802424242,32.88636364,1.294545455,4,0.46969697,1.087283828,0.610608889,4,0.345454545,1,126.9,6.94,0,52.8,13.2
302.3630693,0.229202731,Li10SnP1.88Sb0.12S11.7O0.3,10.1002/celc.202200156,0.002080501,Thio-LISICON,1.893648,25.638552,1.246256,6,0.4,1.123907511,0.61174321,4,0.239130435,0.833333333,121.76,6.94,0,150,25
302.3642741,0.85656445,Li6.5Ga0.1La3Zr1.8Nb0.2O12,10.1039/C9SE01162E,0.025776483,Garnet,2.281567797,35.74533898,1.115084746,6,0.275423729,1.221106851,1.327777071,6,0.442857143,0.541666667,138.91,6.94,0,141.6,23.6
302.3727451,0.654355506,Li3AlF6,10.1021/acsaem.4c00115,4.10E-08,Halide,2.843,16.18,1.08,3,0.3,0.897945725,1.968921,3,0.406015038,0.5,26.98,6.94,0,30,10
302.3826354,0.836689892,Li6.05Ga0.25La3Zr1.8Nb0.2O12,10.1039/C9SE01162E,0.013711932,Garnet,2.303669528,36.52038627,1.118755365,6,0.259656652,1.24310469,1.327777071,6,0.442857143,0.504166667,138.91,6.94,0,139.8,23.3
302.4039372,0.842489871,Li5.9Ga0.3La3Zr1.8Nb0.2O12,10.1039/C9SE01162E,0.006593464,Garnet,2.311163793,36.78318966,1.12,6,0.254310345,1.249243998,1.31775456,6,0.442857143,0.491666667,138.91,6.94,0,139.2,23.2
302.4080755,0.249576336,Li6.4Si0.4Sb0.6S5I,10.1021/jacs.9b08357,0.004391013,Argyrodite,1.777761194,31.04164179,1.259701493,5,0.47761194,1.158352839,0.568962667,5,0.181818182,1.066666667,126.9,6.94,0,67,13.4
302.4144059,0.340344237,Li2ZrCl4O,10.1021/jacs.3c07343,2.20E-06,Oxyhalide,2.42125,32.8625,1.36,4,0.25,1.213007566,1.070760938,4,0.397790055,0.4,91.22,6.94,0,32,8
302.421265,0.362246883,Li3.98P0.98Zn0.02S3.98O0.02,10.1016/j.ensm.2018.07.008,0.000918478,Thio-LISICON,1.828151448,20.85055679,1.205122494,5,0.443207127,0.990242231,0.701677686,4,0.239130435,0.995,65.38,6.94,0,44.9,8.98
302.4216378,0.459032007,LiFeTi0.8Mn0.2O4,10.1016/j.ssi.2006.04.025,6.34E-08,Oxide,2.587428571,25.15342857,1.090285714,5,0.142857143,1.225228003,1.01291875,5,0.435714286,0.25,55.85,6.94,0,35,7
302.4223234,0.292920332,Li3.75Ge0.75Sb0.25S4,10.1021/acsaem.3c00540,7.89E-05,LGPS,1.830285714,27.33914286,1.234,4,0.428571429,1.03311922,0.52208,4,0.288043478,0.9375,121.76,6.94,0,35,8.75
302.4229841,0.340837432,Li3.5ZrCl4O1.75,10.1021/jacs.3c07343,1.51E-06,Oxyhalide,2.284878049,27.83512195,1.275121951,4,0.341463415,1.262967904,1.22205124,4,0.397790055,0.608695652,91.22,6.94,0,41,10.25
302.4257278,0.64238578,Li7P2.9Sb0.1S10.65O0.15I0.2,10.1007/s40843-022-2182-0,4.14E-07,Sulfide,1.997190476,24.75688095,1.281809524,6,0.333333333,1.089020964,0.560130556,4,0.2,0.636363636,126.9,6.94,0,126,21
302.4410017,0.384229231,Li3.99P0.99Zn0.01S3.99O0.01,10.1016/j.ensm.2018.07.008,0.00034237,Thio-LISICON,1.826852058,20.81468298,1.204783092,5,0.443826474,0.979138345,0.701677686,4,0.239130435,0.9975,65.38,6.94,0,44.95,8.99
302.4477765,0.561638663,0.47Li2O-0.53P2O5,10.1016/j.jpowsour.2006.02.011,1.64E-07,Oxide,2.698,17.182,1.08,3,0.2,0.950270539,0.972256,3,0.314285714,0.333333333,30.97,6.94,0,30,10
302.4574669,0.409305712,Li3YCl6,10.1021/acs.chemmater.0c04352,0.000382161,Halide,2.312,32.243,1.404,3,0.3,0.897945725,1.082976,3,0.419889503,0.5,88.91,6.94,0,30,10
302.4636589,0.270938279,Li6.35Ga0.25La2.9Sr0.1Zr2O12,10.1149/2.0171903jes,0.001540355,Perovskite,2.283919492,35.91271186,1.115508475,6,0.269067797,1.235242845,1.373998225,6,0.442857143,0.529166667,138.91,6.94,0,141.6,23.6
302.463828,0.639944433,90.4Li3PS4-9.6LiAlS2,10.1016/j.ssi.2012.03.003,9.63E-05,Sulfide,1.931565126,22.60990546,1.259243697,4,0.368697479,1.022547633,0.552750769,4,0.239130435,0.737394958,32.07,6.94,1,3046.4,761.6
302.4666633,0.413688197,Li3.95P0.95Zn0.05S3.95O0.05,10.1016/j.ensm.2018.07.008,9.49E-05,Thio-LISICON,1.832067039,20.95865922,1.206145251,5,0.441340782,1.018016525,0.701677686,4,0.239130435,0.9875,65.38,6.94,0,44.75,8.95
302.4754387,0.362175156,Li2.8Y0.8Zr0.2Cl6,10.1021/acsenergylett.9b02599,0.001167927,Halide,2.341428571,32.80653061,1.413469388,4,0.285714286,0.942271288,1.064219835,4,0.397790055,0.466666667,91.22,6.94,0,39.2,9.8
302.4850896,0.374961807,Li3.94P0.94Zn0.06S3.94O0.06,10.1016/j.ensm.2018.07.008,3.78E-05,Thio-LISICON,1.833378076,20.99485459,1.206487696,5,0.440715884,1.026203158,0.701677686,4,0.239130435,0.985,65.38,6.94,0,44.7,8.94
302.4886425,0.3559276,Li6.3Ga0.25La2.95Sr0.05Zr2O12,10.1149/2.0171903jes,0.000855661,Perovskite,2.287006369,36.08312102,1.115944798,6,0.267515924,1.227253128,1.373998225,6,0.442857143,0.525,138.91,6.94,0,141.3,23.55
302.5038541,0.373490418,Li3.18P0.94Zn0.06S3.94O0.06,10.1016/j.ensm.2018.07.008,3.76E-05,Oxide,1.912665037,22.3006846,1.24797066,5,0.388753056,1.039887494,0.701677686,4,0.239130435,0.795,65.38,6.94,0,40.9,8.18
302.5202438,0.24502928,Li17In9SnO24,10.1002/adma.202416342,0.00150729,Oxide,2.298039216,32.4327451,1.066862745,4,0.333333333,1.104120927,1.24235694,4,0.492857143,0.708333333,118.71,6.94,0,204,51
302.5210084,0.377976727,Li2.25Zn0.375PS4,10.1021/acs.chemmater.7b03833,0.000610428,Sulfide,2.010983607,26.14852459,1.283606557,4,0.295081967,1.113142557,0.503933333,4,0.239130435,0.5625,65.38,6.94,0,30.5,7.625
302.5281356,0.815663808,Li6.2Ga0.2La3Zr1.8Nb0.2O12,10.1039/C9SE01162E,0.029243448,Garnet,2.296239316,36.25982906,1.117521368,6,0.264957265,1.236447001,1.327777071,6,0.442857143,0.516666667,138.91,6.94,0,140.4,23.4
302.5380711,0.392975526,Li10B10S20,10.1021/acsenergylett.4c00057,0.000154743,Thioborates,2.045,20.4725,1.1775,3,0.25,1.039720771,0.426675,3,0.14673913,0.5,32.07,6.94,0,120,40
302.542344,0.355738735,Li4SiS4,10.1021/acs.chemmater.4c01089,9.16E-07,Thio-LISICON,1.793333333,20.45888889,1.2,3,0.444444444,0.964962923,0.570311111,3,0.217391304,1,32.07,6.94,0,27,9
302.5425279,0.607373841,Ca11Al14Si16O49N10-6wt%,10.1016/j.jmrt.2024.12.207,1.41E-10,Oxynitride,2.629,21.9214,0.9486,5,0,1.391069029,0.861477,5,0.092857143,0,40.08,14.01,1,500,100
302.5435074,0.436339068,Li1.5Al0.5Ge1.5(PO4)3,10.1021/acsami.3c03839,0.000205918,NASICON,2.872432432,22.58135135,1.098648649,5,0.081081081,1.080768657,0.765246,5,0.314285714,0.125,72.63,6.94,0,92.5,18.5
302.5437338,0.193134566,Li3YCl4Br2,10.1016/j.ensm.2024.103733,0.002885756,Halide,2.272,41.133,1.434,4,0.3,1.279854226,1.021536,3,0.387755102,0.5,88.91,6.94,0,40,10
302.554392,0.420575515,Li6.6La3Zr1.6Nb0.4O12,10.1016/j.jeurceramsoc.2018.08.037,6.14E-05,Garnet,2.280338983,35.49364407,1.115,5,0.279661017,1.214006633,1.374168,5,0.457142857,0.55,138.91,6.94,0,118,23.6
302.5616229,0.319422723,Li2.5ZrCl4O1.25,10.1021/jacs.3c07343,3.81E-06,Oxyhalide,2.368,30.89942857,1.326857143,4,0.285714286,1.241644133,1.166329,4,0.397790055,0.476190476,91.22,6.94,0,35,8.75
302.5635383,0.306654285,Li6.05P0.95Mo0.05S4.95O0.05Cl,10.1016/j.jallcom.2022.166596,0.005493552,Argyrodite,1.855977011,20.78183908,1.228850575,6,0.463601533,1.154303904,0.771355859,5,0.239130435,1.008333333,95.96,6.94,0,78.3,13.05
302.5718608,0.480977554,Li7La3Zr1.7Ti0.3O12,10.1016/j.electacta.2016.12.140,0.000427695,Garnet,2.256791667,34.44770833,1.109041667,5,0.291666667,1.208180335,1.37732064,4,0.435714286,0.583333333,138.91,6.94,0,120,24
302.5749979,0.414885818,Li1.1Ga0.1Ti1.9(PO4)3 ,10.3740/MRSK.2024.34.4.185,1.66E-06,NASICON,2.874861878,21.57287293,1.114751381,5,0.060773481,1.005921787,0.836355,5,0.314285714,0.091666667,69.72,6.94,0,90.5,18.1
302.5759314,1.004900283,Li6.8La3Zr1.8Nb0.2O12,10.1039/C9SE01162E,0.005666352,Garnet,2.267142857,35.2394958,1.112689076,5,0.285714286,1.199688991,1.374168,5,0.457142857,0.566666667,138.91,6.94,0,119,23.8
302.5801005,0.156557584,Li3OCl0.5Br0.5,10.1021/ja305709z,0.000950779,Antiperovskite,1.888,18.899,1.113,4,0.6,1.088899975,1.236722222,3,0.387755102,1.5,79.9,6.94,0,20,5
302.5908909,0.387480573,Li6.45Ga0.25La2.8Sr0.2Zr2O12,10.1149/2.0171903jes,7.72E-05,Perovskite,2.27778481,35.57405063,1.11464135,6,0.272151899,1.248050398,1.373998225,6,0.442857143,0.5375,138.91,6.94,0,142.2,23.7
302.592447,0.394530638,Li1.15Ti1.85Yb0.15(PO4)3,10.1007/s11581-024-05487-4,6.87E-07,NASICON,2.864517906,22.44672176,1.115867769,5,0.063360882,1.018286631,0.92597475,5,0.314285714,0.095833333,173.05,6.94,0,90.75,18.15
302.6167268,0.539804446,Li3PO4,10.1007/s12034-008-0108-z ,1.83E-06,LIPON,2.36125,14.47375,1.04,3,0.375,0.974314753,1.300960938,3,0.314285714,0.75,30.97,6.94,0,24,8
302.6175614,0.406315957,Li1.05Ti1.95Yb0.05(PO4)3,10.1007/s11581-024-05487-4,3.13E-07,NASICON,2.877396122,21.83911357,1.116398892,5,0.058171745,0.99184779,0.92597475,5,0.314285714,0.0875,173.05,6.94,0,90.25,18.05
302.6258632,0.329015288,Li2.5Y0.5Zr0.5Cl6,10.1021/acsenergylett.9b02599,0.001593115,Halide,2.387894737,33.69631579,1.428421053,4,0.263157895,0.95148796,1.064219835,4,0.397790055,0.416666667,91.22,6.94,0,38,9.5
302.6284571,0.7189114,Li2O-0.17B2O3-0.83P2O5,10.1016/j.jpowsour.2006.02.011,1.87E-09,Oxide,2.730731354,15.73571325,1.02826937,4,0.144822592,1.125555744,0.812331556,4,0.192857143,0.245398773,30.97,6.94,1,55.24,13.81
302.6334934,2.094347945,LiHClO,10.1016/j.elecom.2024.107684,4.43E-07,Solid salt,2.445,14.8495,1.085,4,0.25,1.386294361,0.926875,3,0.20441989,0.5,35.45,1.008,0,16,4
302.6344437,0.193134566,Li3YCl4Br2,10.1038/s41557-024-01634-6,0.008033345,Halide,2.272,41.133,1.434,4,0.3,1.279854226,1.021536,3,0.387755102,0.5,88.91,6.94,0,40,10
302.6362897,0.339041531,Li2.4Y0.4Zr0.6Cl6,10.1021/acsenergylett.9b02599,0.001183133,Halide,2.404042553,34.00553191,1.433617021,4,0.255319149,0.945106485,1.064219835,4,0.397790055,0.4,91.22,6.94,0,37.6,9.4
302.6422543,0.281460504,Li5.8PS4.8Br1.2,10.1016/j.ensm.2020.04.014,0.0010511,Argyrodite,1.86015625,25.08109375,1.2525,4,0.453125,1.147592187,0.693978061,4,0.224489796,0.966666667,79.9,6.94,0,51.2,12.8
302.647491,0.38760016,Li1.3Al0.3Ti1.7(PO4)3-0.4LiCl,10.1007/s12274-023-5890-9,0.000109583,NASICON,2.820994764,20.9613089,1.117015707,6,0.089005236,1.159576053,0.824538776,6,0.243093923,0.137096774,47.87,6.94,1,114.6,19.1
302.6478662,0.712480295,Li3K3Ce2(BH4)12,10.1016/j.jallcom.2015.11.218,1.21E-06,Hydride,2.025294118,8.771529412,0.432941176,5,0.044117647,0.931059228,0.157983737,3,0.195652174,0,140.12,1.008,0,340,68
302.6519704,0.358785442,Li1.3Al0.3Ti1.7(PO4)3-0.3LiCl,10.1007/s12274-023-5890-9,0.000131252,NASICON,2.828941799,20.95883598,1.115238095,6,0.084656085,1.137764736,0.824538776,6,0.243093923,0.130081301,47.87,6.94,1,113.4,18.9
302.652792,0.325716613,1.4Li2O-HfCl4,10.1038/s41467-023-39197-8,0.001899396,Halide-Oxide,2.4175,43.77125,1.3575,4,0.25,1.213007566,1.07904375,4,0.386740331,0.4,178.49,6.94,0,32,8
302.6574913,0.361200118,Li7Ge3PS12,10.1016/j.jssc.2016.12.001,0.000113539,Argyrodite,2.00173913,29.66434783,1.279565217,4,0.304347826,1.103490403,0.493736106,4,0.239130435,0.583333333,72.63,6.94,0,92,23
302.6577162,0.273003165,Li6.4Ga0.2La3Zr2O12 ,10.1002/ece2.24,0.001071423,Garnet,2.28279661,35.9970339,1.115169492,5,0.271186441,1.209575925,1.36531104,5,0.442857143,0.533333333,138.91,6.94,0,118,23.6
302.6597961,0.263630781,Li9.54(Si0.6Ge0.4)1.74P1.44S11.1B30.3O0.6,10.1126/science.add7138,0.035447834,LGPS,1.980982456,16.15133114,0.696554825,7,0.174342105,1.231695926,0.282270842,5,0.14673913,0.815384615,72.63,6.94,0,383.04,54.72
302.6627441,0.460016337,Li6.4La3Zr1.4Nb0.6O12,10.1016/j.jeurceramsoc.2018.08.037,0.000281323,Garnet,2.293760684,35.75213675,1.117350427,5,0.273504274,1.222839033,1.374168,5,0.457142857,0.533333333,138.91,6.94,0,117,23.4
302.6660629,0.339981427,Li5.4PS4.4Br1.6,10.1016/j.ensm.2020.04.014,0.002354339,Argyrodite,1.900806452,27.20919355,1.272258065,4,0.435483871,1.196920655,0.693978061,4,0.224489796,0.9,79.9,6.94,0,49.6,12.4
302.6698388,0.385895524,Li2.8Er0.8Zr0.2Cl6,10.1021/acsenergylett.9b02599,0.000954349,Halide,2.343061224,39.20244898,1.412653061,4,0.285714286,0.942271288,1.060606612,4,0.397790055,0.466666667,167.26,6.94,0,39.2,9.8
302.6698388,0.3372201,Li2.5Er0.5Zr0.5Cl6,10.1021/acsenergylett.9b02599,0.001173122,Halide,2.388947368,37.82,1.427894737,4,0.263157895,0.95148796,1.060606612,4,0.397790055,0.416666667,167.26,6.94,0,38,9.5
302.6727919,0.382689292,Li6.8La3Zr1.8Nb0.2O12,10.1016/j.jeurceramsoc.2018.08.037,0.000169317,Garnet,2.267142857,35.2394958,1.112689076,5,0.285714286,1.199688991,1.374168,5,0.457142857,0.566666667,138.91,6.94,0,119,23.8
302.6734683,0.427402496,Li2.9Y0.9Zr0.1Cl6,10.1021/acsenergylett.9b02599,0.0004096,Halide,2.326565657,32.52191919,1.408686869,4,0.292929293,0.927571628,1.064219835,4,0.397790055,0.483333333,91.22,6.94,0,39.6,9.9
302.6754797,0.386904938,Li3.03P0.99Zn0.01S3.99O0.01,10.1016/j.ensm.2018.07.008,0.000323176,Oxide,1.928094645,22.47342466,1.257957659,5,0.377334994,0.990006631,0.701677686,4,0.239130435,0.7575,65.38,6.94,0,40.15,8.03
302.6797268,0.484516305,Li0.43La0.5Ti0.93Nb0.07O3,10.1016/j.jallcom.2021.163084,1.83E-09,Garnet,2.60356998,34.77931034,1.1468357,5,0.087221095,1.122171199,1.157714286,5,0.435714286,0.143333333,138.91,6.94,0,24.65,4.93
302.6831804,0.402697197,Li3.09P0.97Zn0.03S3.97O0.03,10.1016/j.ensm.2018.07.008,0.000235496,Oxide,1.921854141,22.40355995,1.253918418,5,0.381953028,1.012778155,0.701677686,4,0.239130435,0.7725,65.38,6.94,0,40.45,8.09
302.693671,0.93977587,LiBH4-1/2NH3,10.1039/C9CC09990E,0.000205251,Hydride,2.146,3.8816,0.375,4,0.1,0.940447989,0.219044,3,0.171052632,0,14.01,1.008,1,40,10
302.695832,0.326774774,Li5.55Ca0.1PS4.75Cl1.25,10.1021/acs.chemmater.0c03090,0.007054728,Argyrodite,1.89201581,21.35494071,1.245889328,5,0.438735178,1.196832206,0.763784,5,0.239130435,0.925,40.08,6.94,0,63.25,12.65
302.697477,0.539902462,Li1.2Mg1.4Cl4,10.1007/s12274-024-6769-0,2.67E-06,Halide,2.371212121,27.90333333,1.387878788,3,0.181818182,0.942368976,1.02866875,3,0.397790055,0.3,35.45,6.94,0,19.8,6.6
302.7027027,1.001198125,NaCB11H12 ,10.1021/acs.jpcc.1c03589,6.39E-06,Closo,2.0928,6.64024,0.3436,4,0,0.971046713,0.06918816,3,0.156862745,0,22.99,1.008,0,100,25
302.7035963,0.283910375,Li3.6Ge0.6Sb0.4S4,10.1021/acsaem.3c00540,0.000127604,LGPS,1.845813953,28.55186047,1.24627907,4,0.418604651,1.049026433,0.52208,4,0.288043478,0.9,121.76,6.94,0,34.4,8.6
302.7060319,0.423444146,Li3.5Si0.5P0.5O4,10.1016/j.ssi.2024.116723,6.69E-07,LiSiPON,2.262941176,13.86117647,1.021176471,4,0.411764706,1.053395498,1.218881,4,0.285714286,0.875,30.97,6.94,0,34,8.5
302.706915,0.698830221,Li3AlF6,10.1021/acsaem.4c00115,1.71E-08,Halide,2.843,16.18,1.08,3,0.3,0.897945725,1.968921,3,0.406015038,0.5,26.98,6.94,0,30,10
302.7119031,0.292077114,Li5.5PS4.325O0.175Cl1.5,10.1021/acsami.1c21561,0.006423282,Argyrodite,1.92644,21.10542,1.24304,5,0.44,1.24469864,0.845984889,4,0.239130435,0.916666667,35.45,6.94,0,62.5,12.5
302.7151443,0.317895007,Li3.8Si0.8Sb0.2S4,10.1021/acs.chemmater.4c01089,3.03E-05,Thio-LISICON,1.815227273,22.895,1.218181818,4,0.431818182,1.025004099,0.519209,4,0.217391304,0.95,121.76,6.94,0,35.2,8.8
302.7165481,0.662539987,Li3V2(PO4)3,10.1016/j.jeurceramsoc.2024.116941,4.24E-07,Phosphate,2.7025,20.3805,1.078,4,0.15,1.105889879,0.92581875,4,0.314285714,0.25,50.94,6.94,0,80,20
302.7200548,0.333281412,Li(CB9H10)0.7(CB11H12)0.3,10.1038/s41467-019-09061-9,0.007368586,Closo,2.091621622,6.009495495,0.334864865,4,0.045045045,0.994777957,0.069636673,3,0.210526316,0,12.01,1.008,0,88.8,22.2
302.7296715,0.416195865,LiCs2YCl6,10.1021/acsaem.2c00325,1.49E-05,Halide,2.274,57.437,1.586,4,0.1,1.088899975,1.189984,3,0.419889503,0.166666667,132.91,6.94,0,40,10
302.7303248,0.352995002,Li6PS5Cl,10.1021/acs.nanolett.0c02489,0.002799561,Argyrodite,1.856153846,20.64692308,1.231538462,4,0.461538462,1.118968867,0.69516213,4,0.239130435,1,35.45,6.94,0,52,13
302.7321366,0.219016824,Li1.3Al0.3Ti1.7(PO4)3 ,10.1016/j.ssi.2024.116528,0.000169528,NASICON,2.853825137,20.9510929,1.109672131,5,0.071038251,1.049159727,0.856755,5,0.314285714,0.108333333,47.87,6.94,0,91.5,18.3
302.7339907,1.085637638,2LiBH4-NH3BH3,10.1021/acs.chemmater.9b03188,4.73E-05,Hydride,2.096,3.7216,0.382,4,0.1,0.914285581,0.177144,3,0.171052632,0,14.01,1.008,1,80,20
302.7339907,1.506807915,LiBH4-NH3BH3,10.1021/acs.chemmater.9b03188,0.0013599,Hydride,2.15,3.760714286,0.366428571,4,0.071428571,0.895332666,0.157871429,3,0.171052632,0,14.01,1.008,1,56,14
302.7341548,0.467296562,Li6.65Ga0.25La2.6Sr0.4Zr2O12,10.1149/2.0171903jes,2.66E-06,Perovskite,2.265669456,34.90523013,1.11292887,6,0.278242678,1.266948914,1.373998225,6,0.442857143,0.554166667,138.91,6.94,0,143.4,23.9
302.7354309,1.043862756,Li7N2I-0.75LiOH,10.1002/adma.202402324,4.88E-07,Oxyhalide-Nitride,1.709230769,17.496,0.793076923,5,0.615384615,1.178654996,0.918191716,4,0.059090909,4,126.9,1.008,0,65,13
302.7361494,0.27465378,Li1.3Al0.3Ti1.7(PO4)3 ,10.1016/j.ssi.2024.116528,0.000135476,NASICON,2.853825137,20.9510929,1.109672131,5,0.071038251,1.049159727,0.856755,5,0.314285714,0.108333333,47.87,6.94,0,91.5,18.3
302.7367401,0.274584398,Li6.6P0.4Si0.6S5I,10.1021/acsami.0c11683,0.000486138,Argyrodite,1.767941176,26.63941176,1.237647059,5,0.485294118,1.15206703,0.575632889,5,0.181818182,1.1,126.9,6.94,0,68,13.6
302.744488,0.362736444,Li1.3Al0.3Ti1.7(PO4)3-0.2LiCl,10.1007/s12274-023-5890-9,0.00013648,NASICON,2.837058824,20.95631016,1.11342246,6,0.080213904,1.113448501,0.824538776,6,0.243093923,0.12295082,47.87,6.94,1,112.2,18.7
302.7461487,0.435817878,Li1.5Al0.5Ge1.5(PO4)3,10.1021/acsami.3c03839,0.000119284,NASICON,2.872432432,22.58135135,1.098648649,5,0.081081081,1.080768657,0.765246,5,0.314285714,0.125,72.63,6.94,0,92.5,18.5
302.7461487,0.433617456,Li1.5Al0.5Ge1.5(PO4)3,10.1021/acsami.3c03839,0.000262971,NASICON,2.872432432,22.58135135,1.098648649,5,0.081081081,1.080768657,0.765246,5,0.314285714,0.125,72.63,6.94,0,92.5,18.5
302.748875,0.39071791,Li1.3Al0.3Ti1.7(PO4)3-0.4LiCl,10.1007/s12274-023-5890-9,0.00012121,NASICON,2.820994764,20.9613089,1.117015707,6,0.089005236,1.159576053,0.824538776,6,0.243093923,0.137096774,47.87,6.94,1,114.6,19.1
302.7514048,0.727174271,Li6.1P0.9Si0.1S5I,10.1021/acsami.0c11683,2.37E-06,Argyrodite,1.809083969,27.50122137,1.25740458,5,0.465648855,1.141110849,0.575632889,5,0.181818182,1.016666667,126.9,6.94,0,65.5,13.1
302.7540542,0.233645133,Li1.3Al0.3Ti1.7(PO4)3,10.1016/j.ssi.2024.116528,4.98E-05,NASICON,2.853825137,20.9510929,1.109672131,5,0.071038251,1.049159727,0.856755,5,0.314285714,0.108333333,47.87,6.94,0,91.5,18.3
302.7643572,0.26,Li6PS5Cl,10.1021/acsenergylett.4c01444,0.001506645,Argyrodite,1.856153846,20.64692308,1.231538462,4,0.461538462,1.118968867,0.69516213,4,0.239130435,1,35.45,6.94,0,52,13
302.7650799,0.290887116,Li5.5PS4.425O0.075Cl1.5,10.1021/acsami.1c21561,0.007238979,Argyrodite,1.91956,21.23398,1.24656,5,0.44,1.216031595,0.845984889,4,0.239130435,0.916666667,35.45,6.94,0,62.5,12.5
302.7721282,0.288766507,Li10SnP2S12,10.1016/j.est.2024.114505,0.002027144,Thio-LISICON,1.884,25.3956,1.25,4,0.4,1.049634821,0.567128,4,0.239130435,0.833333333,118.71,6.94,0,100,25
302.7758972,0.312743864,Li6.4Fe0.2La2.95Y0.05Zr2O12,10.1016/j.ceramint.2023.10.133,0.000426939,Garnet,2.283220339,35.77355932,1.115148305,6,0.271186441,1.220351273,1.350423225,5,0.464285714,0.533333333,138.91,6.94,0,141.6,23.6
302.7762958,0.291866293,Li5.7PS4.7Br1.3,10.1016/j.ensm.2020.04.014,0.001558391,Argyrodite,1.87007874,25.60055118,1.257322835,4,0.448818898,1.160871715,0.693978061,4,0.224489796,0.95,79.9,6.94,0,50.8,12.7
302.7841453,0.28548739,Li8.2SiP1.4S9.6,10.1016/j.est.2025.116789,0.001291608,Sulfide,1.86980198,21.59544554,1.233267327,4,0.405940594,1.053311964,0.562408264,4,0.217391304,0.854166667,32.07,6.94,0,80.8,20.2
302.7882356,0.351771428,Li2.7Y0.7Zr0.3Cl6,10.1021/acsenergylett.9b02599,0.001552427,Halide,2.356597938,33.09701031,1.418350515,4,0.278350515,0.950324617,1.064219835,4,0.397790055,0.45,91.22,6.94,0,38.8,9.7
302.7891684,0.335151467,Li1.2Ti1.8Yb0.2(PO4)3,10.1007/s11581-024-05487-4,1.46E-05,NASICON,2.858131868,22.74802198,1.115604396,5,0.065934066,1.02946385,0.92597475,5,0.314285714,0.1,173.05,6.94,0,91,18.2
302.7917398,0.30192888,Li6.4Ga0.3La2.85Rb0.15Zr2O12,10.1021/acsami.7b00614 ,0.001217839,Garnet,2.279029536,35.80109705,1.116181435,6,0.270042194,1.248826078,1.386992456,5,0.407894737,0.533333333,138.91,6.94,0,142.2,23.7
302.7993843,0.462985113,Li20B15H60I5O,10.1021/acssuschemeng.4c09751,0.000139291,Hydride,1.96970297,10.01910891,0.533168317,5,0.198019802,1.107761489,0.271196941,4,0.122727273,3.333333333,126.9,1.008,0,505,101
302.8004983,0.252464772,Li2ZrCl5S0.5,10.1002/batt.202500378,0.00047273,Halide,2.397647059,35.10411765,1.436470588,4,0.235294118,1.071017889,0.899728395,4,0.391304348,0.363636364,91.22,6.94,0,34,8.5
302.8009084,0.526981725,Li7La3Zr1.8Ti0.2O12,10.1016/j.electacta.2016.12.140,0.00012199,Garnet,2.255916667,34.62833333,1.1095,5,0.291666667,1.200044825,1.37732064,4,0.435714286,0.583333333,138.91,6.94,0,120,24
302.8009084,0.494962306,Li7La3Zr1.6Ti0.4O12,10.1016/j.electacta.2016.12.140,0.000256102,Garnet,2.257666667,34.26708333,1.108583333,5,0.291666667,1.214654779,1.37732064,4,0.435714286,0.583333333,138.91,6.94,0,120,24
302.8027422,0.378895471,Li6.1P0.9Ge0.1S5I,10.1021/jacs.8b10282,1.04E-05,Argyrodite,1.809923664,27.84122137,1.258396947,5,0.465648855,1.141110849,0.578331556,5,0.2,1.016666667,126.9,6.94,0,65.5,13.1
302.8031701,0.306679467,Li6PS5Cl-0.03SnI4 ,10.1016/j.jallcom.2023.172334,0.004814695,Argyrodite,2.040555556,49.70666667,1.416666667,6,0.333333333,1.537987101,0.612249691,5,0.2,0.6,126.9,6.94,0,108,18
302.8037383,0.50206112,LiZnPS4,10.1021/acs.chemmater.7b03833,3.37E-08,Sulfide,2.162857143,33.08142857,1.328571429,4,0.142857143,1.153741943,0.336991837,4,0.239130435,0.25,65.38,6.94,0,28,7
302.8037383,0.441372544,Li2Zn0.5PS4,10.1021/acs.chemmater.7b03833,0.000283417,Sulfide,2.039333333,27.44266667,1.292,4,0.266666667,1.136916592,0.4479,4,0.239130435,0.5,65.38,6.94,0,30,7.5
302.8064993,0.647666778,(Li2OH)0.9K0.1Cl,10.1038/s41467-023-42385-1,8.47E-07,Halide,2.145106383,14.28919149,1.044468085,5,0.382978723,1.41179473,1.1505,3,0.20441989,0.947368421,39.1,1.008,0,23.5,4.7
302.8064993,0.52,Li7La3Zr2O12-Li4(BH4)3I,10.1016/j.jallcom.2024.173554,3.28E-06,Garnet,2.118181818,23.61218182,0.844090909,7,0.25,1.647994732,0.908210331,6,0.122727273,0.846153846,138.91,1.008,1,308,44
302.8064993,0.52,Li7La3Zr2O12-3Li4(BH4)3I,10.1016/j.jallcom.2024.173554,5.36E-06,Garnet,2.04047619,17.11080952,0.691904762,7,0.226190476,1.543639519,0.602406916,6,0.122727273,1.266666667,138.91,1.008,1,588,84
302.8064993,0.48,Li7La3Zr2O12-2Li4(BH4)3I,10.1016/j.jallcom.2024.173554,1.69E-05,Garnet,2.0671875,19.34565625,0.74421875,7,0.234375,1.603697034,0.708888965,6,0.122727273,1.071428571,138.91,1.008,1,448,64
302.8064993,0.47,Li4(BH4)3I,10.1016/j.jallcom.2024.173554,3.24E-05,Garnet,1.955,9.9593,0.5245,4,0.2,1.062737568,0.252075,3,0.122727273,4,126.9,1.008,0,80,20
302.8064993,0.286152848,Li5.5PS4.5Br1.5,10.1016/j.ensm.2020.04.014,0.004330778,Argyrodite,1.8904,26.6644,1.2672,4,0.44,1.185515808,0.693978061,4,0.224489796,0.916666667,79.9,6.94,0,50,12.5
302.8071457,0.314579362,Li6.5P0.5Si0.5S5Cl0.5Br0.5,10.1016/j.jpowsour.2021.230849,0.004348618,Argyrodite,1.805555556,21.67888889,1.218148148,6,0.481481481,1.208051956,0.688783984,5,0.204081633,1.083333333,79.9,6.94,0,81,13.5
302.8084607,0.341226638,Li6PS5Cl-0.07SnI4 ,10.1016/j.jallcom.2023.172334,0.004519037,Argyrodite,2.040555556,49.70666667,1.416666667,6,0.333333333,1.537987101,0.612249691,5,0.2,0.6,126.9,6.94,0,108,18
302.8103581,0.290971878,Li6.1P0.9Si0.1S5Cl0.5Br0.5,10.1016/j.jpowsour.2021.230849,0.004652592,Argyrodite,1.839618321,22.21687023,1.233358779,6,0.465648855,1.194022848,0.688783984,5,0.204081633,1.016666667,79.9,6.94,0,78.6,13.1
302.812507,0.443338432,Li7La3Zr2O12 ,10.1021/acsami.2c21133,0.000917421,Garnet,2.254166667,34.98958333,1.110416667,4,0.291666667,1.172954578,1.414307639,4,0.514285714,0.583333333,138.91,6.94,0,96,24
302.8131159,0.341217696, Li6.25Al0.25La3Zr2O12,10.1021/acsami.9b02537,0.00056358,Garnet,2.287978723,35.79957447,1.115531915,5,0.265957447,1.216231418,1.37366944,5,0.385714286,0.520833333,138.91,6.94,0,117.5,23.5
302.81337,0.296281586,Li6.85Ta0.15La2.95Yb0.05Zr1.85O12,10.1016/j.jeurceramsoc.2023.10.052,0.001099187,Garnet,2.263249476,35.80190776,1.111781971,6,0.28721174,1.205534861,1.37323787,5,0.457142857,0.570833333,180.95,6.94,0,143.1,23.85
302.8155712,0.339372639,Li6PS4.5Se0.5Br,10.1021/acs.inorgchem.8b02443,0.003095633,Halide,1.839615385,25.87,1.248461538,5,0.461538462,1.24400078,0.644255102,4,0.222222222,1.090909091,79.9,6.94,0,65,13
