Repository: NisargBhavsar25/mtp

# MTP — Machine Learning for Ionic Conductivity Prediction in Solid-State Electrolytes

A machine learning pipeline for predicting **ionic conductivity** of solid-state lithium-ion electrolyte materials. The approach combines compositional feature engineering with [mat2vec](https://github.com/materialsintelligence/mat2vec) word embeddings and classical ML regressors to screen candidate materials at scale.

Trained on the Diverse Solid-State Electrolyte (DDSE) dataset (2,515 entries after cleaning), the models are validated against three independent datasets (LiIon, LLZO, Sendek) and applied to 2M+ compounds from the [Materials Project](https://materialsproject.org/).

---

File: data/processed/ddse_compositional.csv (part 9 of 15)
Temp_K,Ea_eV,electrolyte,doi,Ionic_Conductivity,Material_Type,avg_electronegativity,avg_atomic_mass,avg_ionic_radius,num_elements,li_fraction,composition_entropy,electronegativity_variance,group_diversity,packing_efficiency_proxy,li_to_anion_ratio,heaviest_element_mass,lightest_element_mass,is_mixture,formula_complexity,total_atoms
303.030303,0.483844436,Li3YCl6,10.1021/acs.nanolett.4c05892,0.000292975,Halide,2.312,32.243,1.404,3,0.3,0.897945725,1.082976,3,0.419889503,0.5,88.91,6.94,0,30,10
303.030303,0.2999986,Li7La2.95Yb0.05Zr2O12,10.1016/j.jeurceramsoc.2023.10.052,0.000320971,Garnet,2.254166667,35.06070833,1.110083333,5,0.291666667,1.183550337,1.408888,4,0.514285714,0.583333333,173.05,6.94,0,120,24
303.030303,0.323714919,Li3YCl3.5I2.5,10.1021/acs.nanolett.4c05892,0.000331806,Halide,2.187,55.1055,1.5015,4,0.3,1.305461684,0.883292562,3,0.345454545,0.5,126.9,6.94,0,40,10
303.030303,0.678609314,Li3InCl6 ,10.1016/j.electacta.2025.146568,0.000466335,Halide,2.368,34.834,1.394,3,0.3,0.897945725,0.988896,3,0.419889503,0.5,114.82,6.94,0,30,10
303.030303,0.304042147,Li7La3Zr2O12,10.1039/C9TA00417C,0.000603021,Garnet,2.254166667,34.98958333,1.110416667,4,0.291666667,1.172954578,1.414307639,4,0.514285714,0.583333333,138.91,6.94,0,96,24
303.030303,0.375101275,Li0.9AlCl2.1O0.9,10.1016/j.cclet.2025.111558,0.000824338,Oxychloride,2.494693878,24.91244898,1.282653061,4,0.183673469,1.30996592,0.874925,4,0.298342541,0.3,35.45,6.94,0,19.6,4.9
303.030303,0.505022423,Li3InCl6 ,10.1016/j.electacta.2025.146568,0.000958777,Halide,2.368,34.834,1.394,3,0.3,0.897945725,0.988896,3,0.419889503,0.5,114.82,6.94,0,30,10
303.030303,0.364183608,Li6.8La2.95Ba0.05Zr1.75Ta0.25O12,10.1039/C9TA00417C,0.000989931,Garnet,2.266218487,36.16451681,1.113193277,6,0.285714286,1.214717251,1.392327367,6,0.457142857,0.566666667,180.95,6.94,0,142.8,23.8
303.030303,0.362097211,Li6.15P0.85Zr0.15S4.7ClO0.3,10.1039/D3TA07453F,0.001051026,Argyrodite,1.855969582,20.81121673,1.219315589,6,0.467680608,1.233393381,0.78675625,5,0.239130435,1.025,91.22,6.94,0,78.9,13.15
303.030303,0.334996097,Li2.8In0.8Zr0.2Cl6,10.1021/acsnano.4c02678,0.001329538,Halide,2.387142857,34.92163265,1.405306122,4,0.285714286,0.942271288,0.988041322,4,0.397790055,0.466666667,114.82,6.94,0,39.2,9.8
303.030303,1.49202298,LiBH4-NH3,10.1016/j.joule.2018.04.015,0.001411,Hydride,2.146,3.8816,0.375,4,0.1,0.940447989,0.219044,3,0.171052632,0,14.01,1.008,1,40,10
303.030303,0.327168015,Li2.6In0.8Nb0.2Cl6,10.1021/acsnano.4c02678,0.00186963,Halide,2.422083333,35.53979167,1.417083333,4,0.270833333,0.935254333,0.947742149,4,0.35359116,0.433333333,114.82,6.94,0,38.4,9.6
303.030303,0.351227943,Li2.8In0.9Ta0.1Cl6,10.1021/acsnano.4c02678,0.00186963,Halide,2.393469388,36.07806122,1.405306122,4,0.285714286,0.924381548,0.96126281,4,0.35359116,0.466666667,180.95,6.94,0,39.2,9.8
303.030303,0.351227943,Li2.8In0.9Ta0.1Cl6,10.1021/acsnano.4c02678,0.00186963,Halide,2.393469388,36.07806122,1.405306122,4,0.285714286,0.924381548,0.96126281,4,0.35359116,0.466666667,180.95,6.94,0,39.2,9.8
303.030303,0.351227943,Li2.8In0.9Ta0.1Cl6,10.1021/acsnano.4c02678,0.00186963,Halide,2.393469388,36.07806122,1.405306122,4,0.285714286,0.924381548,0.96126281,4,0.35359116,0.466666667,180.95,6.94,0,39.2,9.8
303.030303,0.315882731,Li2.8In0.9Ta0.1Cl6,10.1021/acsnano.4c02678,0.00186963,Halide,2.393469388,36.07806122,1.405306122,4,0.285714286,0.924381548,0.96126281,4,0.35359116,0.466666667,180.95,6.94,0,39.2,9.8
303.030303,0.315882731,Li2.8In0.9Ta0.1Cl6,10.1021/acsnano.4c02678,0.00186963,Halide,2.393469388,36.07806122,1.405306122,4,0.285714286,0.924381548,0.96126281,4,0.35359116,0.466666667,180.95,6.94,0,39.2,9.8
303.030303,0.315882731,Li2.8In0.9Ta0.1Cl6,10.1021/acsnano.4c02678,0.00186963,Halide,2.393469388,36.07806122,1.405306122,4,0.285714286,0.924381548,0.96126281,4,0.35359116,0.466666667,180.95,6.94,0,39.2,9.8
303.030303,0.334847863,Li2.8In0.9Ta0.1Cl6,10.1021/acsnano.4c02678,0.00186963,Halide,2.393469388,36.07806122,1.405306122,4,0.285714286,0.924381548,0.96126281,4,0.35359116,0.466666667,180.95,6.94,0,39.2,9.8
303.030303,0.334847863,Li2.8In0.9Ta0.1Cl6,10.1021/acsnano.4c02678,0.00186963,Halide,2.393469388,36.07806122,1.405306122,4,0.285714286,0.924381548,0.96126281,4,0.35359116,0.466666667,180.95,6.94,0,39.2,9.8
303.030303,0.334847863,Li2.8In0.9Ta0.1Cl6,10.1021/acsnano.4c02678,0.00186963,Halide,2.393469388,36.07806122,1.405306122,4,0.285714286,0.924381548,0.96126281,4,0.35359116,0.466666667,180.95,6.94,0,39.2,9.8
303.030303,0.368386587,Li6.01P0.99Zr0.01S4.98ClO0.02,10.1039/D3TA07453F,0.00188809,Argyrodite,1.85614143,20.65799385,1.230714835,6,0.461952344,1.133029468,0.78675625,5,0.239130435,1.001666667,91.22,6.94,0,78.06,13.01
303.030303,0.337854503,Li2.4In0.8W0.2Cl6 ,10.1021/acsnano.4c02678,0.002047562,Halide,2.46893617,38.08297872,1.431489362,4,0.255319149,0.9267438,0.899001653,4,0.364640884,0.4,183.84,6.94,0,37.6,9.4
303.030303,0.351227943,Li2.8In0.9Ta0.1Cl6,10.1021/acsnano.4c02678,0.002142781,Halide,2.393469388,36.07806122,1.405306122,4,0.285714286,0.924381548,0.96126281,4,0.35359116,0.466666667,180.95,6.94,0,39.2,9.8
303.030303,0.351227943,Li2.8In0.9Ta0.1Cl6,10.1021/acsnano.4c02678,0.002142781,Halide,2.393469388,36.07806122,1.405306122,4,0.285714286,0.924381548,0.96126281,4,0.35359116,0.466666667,180.95,6.94,0,39.2,9.8
303.030303,0.351227943,Li2.8In0.9Ta0.1Cl6,10.1021/acsnano.4c02678,0.002142781,Halide,2.393469388,36.07806122,1.405306122,4,0.285714286,0.924381548,0.96126281,4,0.35359116,0.466666667,180.95,6.94,0,39.2,9.8
303.030303,0.315882731,Li2.8In0.9Ta0.1Cl6,10.1021/acsnano.4c02678,0.002142781,Halide,2.393469388,36.07806122,1.405306122,4,0.285714286,0.924381548,0.96126281,4,0.35359116,0.466666667,180.95,6.94,0,39.2,9.8
303.030303,0.315882731,Li2.8In0.9Ta0.1Cl6,10.1021/acsnano.4c02678,0.002142781,Halide,2.393469388,36.07806122,1.405306122,4,0.285714286,0.924381548,0.96126281,4,0.35359116,0.466666667,180.95,6.94,0,39.2,9.8
303.030303,0.315882731,Li2.8In0.9Ta0.1Cl6,10.1021/acsnano.4c02678,0.002142781,Halide,2.393469388,36.07806122,1.405306122,4,0.285714286,0.924381548,0.96126281,4,0.35359116,0.466666667,180.95,6.94,0,39.2,9.8
303.030303,0.334847863,Li2.8In0.9Ta0.1Cl6,10.1021/acsnano.4c02678,0.002142781,Halide,2.393469388,36.07806122,1.405306122,4,0.285714286,0.924381548,0.96126281,4,0.35359116,0.466666667,180.95,6.94,0,39.2,9.8
303.030303,0.334847863,Li2.8In0.9Ta0.1Cl6,10.1021/acsnano.4c02678,0.002142781,Halide,2.393469388,36.07806122,1.405306122,4,0.285714286,0.924381548,0.96126281,4,0.35359116,0.466666667,180.95,6.94,0,39.2,9.8
303.030303,0.334847863,Li2.8In0.9Ta0.1Cl6,10.1021/acsnano.4c02678,0.002142781,Halide,2.393469388,36.07806122,1.405306122,4,0.285714286,0.924381548,0.96126281,4,0.35359116,0.466666667,180.95,6.94,0,39.2,9.8
303.030303,0.350750658,Li6.03P0.97Zr0.03S4.94ClO0.06,10.1039/D3TA07453F,0.002268226,Argyrodite,1.856116654,20.68008442,1.229071374,6,0.462778204,1.153453746,0.78675625,5,0.239130435,1.005,91.22,6.94,0,78.18,13.03
303.030303,0.296677668,Li6.025P0.975Mo0.025S4.975O0.025Cl,10.1016/j.jallcom.2022.166596,0.004468538,Argyrodite,1.856065259,20.71451056,1.230191939,6,0.462571977,1.139362703,0.771355859,5,0.239130435,1.004166667,95.96,6.94,0,78.15,13.025
303.030303,0.351227943,Li2.8In0.9Ta0.1Cl6,10.1021/acsnano.4c02678,0.004640544,Halide,2.393469388,36.07806122,1.405306122,4,0.285714286,0.924381548,0.96126281,4,0.35359116,0.466666667,180.95,6.94,0,39.2,9.8
303.030303,0.351227943,Li2.8In0.9Ta0.1Cl6,10.1021/acsnano.4c02678,0.004640544,Halide,2.393469388,36.07806122,1.405306122,4,0.285714286,0.924381548,0.96126281,4,0.35359116,0.466666667,180.95,6.94,0,39.2,9.8
303.030303,0.351227943,Li2.8In0.9Ta0.1Cl6,10.1021/acsnano.4c02678,0.004640544,Halide,2.393469388,36.07806122,1.405306122,4,0.285714286,0.924381548,0.96126281,4,0.35359116,0.466666667,180.95,6.94,0,39.2,9.8
303.030303,0.315882731,Li2.8In0.9Ta0.1Cl6,10.1021/acsnano.4c02678,0.004640544,Halide,2.393469388,36.07806122,1.405306122,4,0.285714286,0.924381548,0.96126281,4,0.35359116,0.466666667,180.95,6.94,0,39.2,9.8
303.030303,0.315882731,Li2.8In0.9Ta0.1Cl6,10.1021/acsnano.4c02678,0.004640544,Halide,2.393469388,36.07806122,1.405306122,4,0.285714286,0.924381548,0.96126281,4,0.35359116,0.466666667,180.95,6.94,0,39.2,9.8
303.030303,0.315882731,Li2.8In0.9Ta0.1Cl6,10.1021/acsnano.4c02678,0.004640544,Halide,2.393469388,36.07806122,1.405306122,4,0.285714286,0.924381548,0.96126281,4,0.35359116,0.466666667,180.95,6.94,0,39.2,9.8
303.030303,0.334847863,Li2.8In0.9Ta0.1Cl6,10.1021/acsnano.4c02678,0.004640544,Halide,2.393469388,36.07806122,1.405306122,4,0.285714286,0.924381548,0.96126281,4,0.35359116,0.466666667,180.95,6.94,0,39.2,9.8
303.030303,0.334847863,Li2.8In0.9Ta0.1Cl6,10.1021/acsnano.4c02678,0.004640544,Halide,2.393469388,36.07806122,1.405306122,4,0.285714286,0.924381548,0.96126281,4,0.35359116,0.466666667,180.95,6.94,0,39.2,9.8
303.030303,0.334847863,Li2.8In0.9Ta0.1Cl6,10.1021/acsnano.4c02678,0.004640544,Halide,2.393469388,36.07806122,1.405306122,4,0.285714286,0.924381548,0.96126281,4,0.35359116,0.466666667,180.95,6.94,0,39.2,9.8
303.030303,0.349159316,Li3InCl6,10.1021/acs.nanolett.4c05460,0.965734796,Halide,2.368,34.834,1.394,3,0.3,0.897945725,0.988896,3,0.419889503,0.5,114.82,6.94,0,30,10
303.030303,0.353520982,Li2.2In0.1Sc0.1Ho0.1Fe0.1Y0.1Zr0.1Hf0.1Ta0.1Nb0.1Mo0.1Cl6,10.1021/acs.nanolett.4c05460,1.746100301,Halide,2.461630435,36.83347826,1.442717391,12,0.239130435,1.112401537,0.748665928,8,0.35359116,0.366666667,180.95,6.94,0,110.4,9.2
303.0317291,0.709032972,Li7P2.92Sb0.08S10.8O0.2,10.1021/acsami.1c10238,2.66E-07,LGPS,1.998609524,23.72900952,1.277028571,5,0.333333333,1.048067791,0.569309641,3,0.239130435,0.636363636,121.76,6.94,0,105,21
303.0336006,0.364617737,Li6.15P0.85Zr0.15S4.7O0.3Cl,10.1039/D3TA07453F,0.001025334,Argyrodite,1.855969582,20.81121673,1.219315589,6,0.467680608,1.233393381,0.78675625,5,0.239130435,1.025,91.22,6.94,0,78.9,13.15
303.0341044,0.409194169,Li7La3Zr2O12,10.1007/s10008-025-06387-x,1.63E-05,Garnet,2.254166667,34.98958333,1.110416667,4,0.291666667,1.172954578,1.414307639,4,0.514285714,0.583333333,138.91,6.94,0,96,24
303.0347829,0.474261531,Li3/8Sr7/16Ta3/4Zr1/4O3,10.1016/j.ssi.2023.116324,0.000151552,Perovskite,1.514117647,77.42529412,1.022352941,5,0.176470588,1.450337953,0.837941869,5,0.457142857,1,180.95,6.94,0,85,17
303.0357091,0.714684555,Li7P2.96Sb0.04S10.9O0.1,10.1021/acsami.1c10238,2.16E-07,LGPS,1.994780952,23.6326,1.278514286,5,0.333333333,1.020139955,0.569309641,3,0.239130435,0.636363636,121.76,6.94,0,105,21
303.0361293,0.338097215,0.5LiC0.8LaCl3(TaCl5ZrCl4AlCl3CaCl2)0.2,10.1016/j.cej.2024.158963,0.000125432,Halide,2.503829787,45.62914894,1.382553191,8,0.106382979,1.312038333,0.874713609,8,0.08839779,0.172413793,180.95,6.94,0,75.2,9.4
303.0365059,0.409534428,Li6PS5F0.5I0.5,0.1002/ente.202401420,0.00021119,Argyrodite,1.868461538,23.53153846,1.228076923,5,0.461538462,1.172287881,0.87897398,4,0.2,1,126.9,6.94,0,65,13
303.0366786,0.328500784,Li5.7PS4.7Cl1.3,10.1016/j.jpowsour.2024.235865,0.005442626,Argyrodite,1.890551181,21.05055118,1.241968504,4,0.448818898,1.160871715,0.758263776,4,0.239130435,0.95,35.45,6.94,0,50.8,12.7
303.0390687,0.450831896,Li4.4Al0.4Sn0.6S4,10.1021/acs.chemmater.8b03175,4.51E-06,Sulfide,1.750212766,25.6206383,1.205744681,4,0.468085106,1.028877162,0.52405124,4,0.293478261,1.1,118.71,6.94,0,37.6,9.4
303.040257,0.349920441,Li6.1Al0.3La3Zr2O12 ,10.1016/j.jpowsour.2024.234061,8.94E-06,Garnet,2.29491453,35.9657265,1.116581197,5,0.260683761,1.222377873,1.37366944,5,0.385714286,0.508333333,138.91,6.94,0,117,23.4
303.040743,0.282285995,Li1.7Al0.3Ti1.7Si0.4P2.6O12,10.1016/j.jallcom.2018.04.333,0.001721582,NASICON,2.807540107,20.5897861,1.101336898,6,0.090909091,1.143516172,0.84682449,6,0.285714286,0.141666667,47.87,6.94,0,112.2,18.7
303.0409305,0.35743753,Li5.7PS4.7Cl1.3,10.1016/j.nanoen.2019.104396,0.004180021,Argyrodite,1.890551181,21.05055118,1.241968504,4,0.448818898,1.160871715,0.758263776,4,0.239130435,0.95,35.45,6.94,0,50.8,12.7
303.0419414,0.29591675,Li10SiP2S12,10.1016/j.est.2025.116789,0.000788152,Sulfide,1.8816,21.7708,1.2384,4,0.4,1.049634821,0.56690144,4,0.217391304,0.833333333,32.07,6.94,0,100,25
303.043748,0.132375921,Li3YBr5.7F0.3,10.1002/aenm.202101915,2.28E-05,Halide,2.2226,57.086,1.4751,4,0.3,1.017054871,1.072442975,3,0.387755102,0.5,88.91,6.94,0,40,10
303.0444412,0.371297222,Li1.3Al0.3Ti1.7(PO4)3 ,10.1016/j.ssi.2015.03.009,0.0009512,LISICON,2.853825137,20.9510929,1.109672131,5,0.071038251,1.049159727,0.856755,5,0.314285714,0.108333333,47.87,6.94,0,91.5,18.3
303.0459347,0.412608966,Li6PS5I,0.1002/ente.202401420,0.000243424,Argyrodite,1.817692308,27.68153846,1.261538462,4,0.461538462,1.118968867,0.612617751,4,0.2,1,126.9,6.94,0,52,13
303.0473749,0.341664694,Li6.6P0.7As0.3S4.55Se0.45Cl,10.2139/ssrn.5318825,0.001907278,Argyrodite,1.816286765,22.56352941,1.218455882,6,0.485294118,1.258724511,0.6493625,4,0.222222222,1.189189189,78.97,6.94,0,81.6,13.6
303.0488507,0.518062635,Li3Sb0.7P0.3S4,10.1021/acsaem.3c02652,1.38E-07,Thio-LISICON,1.919,30.452875,1.288,4,0.375,1.050672791,0.49751358,3,0.239130435,0.75,121.76,6.94,0,32,8
303.0500126,0.329921385,Li3InCl6 ,10.1002/anie.202419735,0.001036666,Halide,2.368,34.834,1.394,3,0.3,0.897945725,0.988896,3,0.419889503,0.5,114.82,6.94,0,30,10
303.0505629,0.282521304,Li2ZrCl4.8F1.2,10.1021/acsami.3c03513,0.00011394,Halide ,2.581555556,33.11777778,1.391555556,4,0.222222222,1.182287173,1.212825,3,0.397790055,0.333333333,91.22,6.94,0,36,9
303.0509138,0.374450681,Li6.07P0.93Zr0.07S4.86O0.14Cl,10.1039/D3TA07453F,0.001960445,Argyrodite,1.85606733,20.72406274,1.225799541,6,0.464422341,1.185366292,0.78675625,5,0.239130435,1.011666667,91.22,6.94,0,78.42,13.07
303.0518856,0.281502568,Li2.7In0.8Zr0.2Cl6,10.1039/D5TA01706H,0.518335562,Chloride,2.401649485,35.21010309,1.411958763,4,0.278350515,0.938936795,0.988041322,4,0.397790055,0.45,114.82,6.94,0,38.8,9.7
303.0518856,0.277694767,Li2.7In0.7Zr0.3Cl6,10.1039/D5TA01706H,0.613022311,Chloride,2.397010309,34.96680412,1.411134021,4,0.278350515,0.950324617,0.988041322,4,0.397790055,0.45,114.82,6.94,0,38.8,9.7
303.0519706,0.451285033,Li7La3Zr2O12,10.1021/acsaem.0c02439,0.000378988,Garnet,2.254166667,34.98958333,1.110416667,4,0.291666667,1.172954578,1.414307639,4,0.514285714,0.583333333,138.91,6.94,0,96,24
303.0533836,0.291416009,Li3/8Sr7/0.35La0.1Zr1/4Nb3/4O3,10.1016/j.ceramint.2017.12.058,1.04E-05,Perovskite,1.529239766,62.33923977,1.022397661,6,0.175438596,1.477755473,0.80207284,6,0.457142857,1,138.91,6.94,0,102.6,17.1
303.0548507,0.330299346,Li5.5PS4.25O0.25Cl1.5,10.1021/acsami.1c21561,0.00593342,Argyrodite,1.9316,21.009,1.2404,5,0.44,1.262757104,0.845984889,4,0.239130435,0.916666667,35.45,6.94,0,62.5,12.5
303.0556495,0.346394016,Li2ZrCl6,10.1002/anie.202510359,0.000454791,Halide,2.472222222,35.31111111,1.455555556,3,0.222222222,0.848685558,0.955150617,3,0.397790055,0.333333333,91.22,6.94,0,27,9
303.055774,0.303158617,Li6.3P0.7Si0.3S5Cl0.5Br0.5,10.1016/j.jpowsour.2021.230849,0.005446625,Argyrodite,1.822330827,21.94383459,1.225639098,6,0.473684211,1.208918865,0.688783984,5,0.204081633,1.05,79.9,6.94,0,79.8,13.3
303.0572754,0.28157891,Li2ZrCl5F,10.1021/acsami.3c03513,0.000140016,Halide ,2.563333333,33.48333333,1.402222222,4,0.222222222,1.149059697,1.146888889,3,0.397790055,0.333333333,91.22,6.94,0,36,9
303.0584887,0.40440105,Li7.5P0.5Cu0.5S4.5Cl1.5,10.1016/j.nanoen.2021.106542,9.26E-07,Argyrodite,1.775517241,20.46896552,1.191724138,5,0.517241379,1.171033379,0.721453287,5,0.239130435,1.25,63.55,6.94,0,72.5,14.5
303.0590918,0.890592229,Li3OCl,10.1021/acsaem.9b00861,5.31E-06,Antiperovskite,1.908,14.454,1.098,3,0.6,0.950270539,1.299616,3,0.419889503,1.5,35.45,6.94,0,15,5
303.0600072,0.437157098, LiBiSbS2,10.2139/ssrn.5101260,2.76E-06,Sulfide,2.042,80.364,1.246,4,0.2,1.33217904,0.341456,3,0.413043478,0.5,208.98,6.94,0,20,5
303.0606805,0.346455791,Li1.3Al0.3Ti1.7(PO4)3-0.3LiCl,10.1007/s12274-023-5890-9,0.000215458,NASICON,2.828941799,20.95883598,1.115238095,6,0.084656085,1.137764736,0.824538776,6,0.243093923,0.130081301,47.87,6.94,1,113.4,18.9
303.0608798,0.257828006,Li6.2P0.9As0.1S4.85Se0.15Cl,10.2139/ssrn.5318825,0.005513169,Argyrodite,1.842462121,21.30515152,1.227045455,6,0.46969697,1.189262181,0.6493625,4,0.222222222,1.05982906,78.97,6.94,0,79.2,13.2
303.0620665,0.524637205,Li7La3Zr2O12,10.1002/adfm.2024163891,3.03E-06,Garnet,2.254166667,34.98958333,1.110416667,4,0.291666667,1.172954578,1.414307639,4,0.514285714,0.583333333,138.91,6.94,0,96,24
303.0627448,0.211256229,LiBi0.5Sb0.5S2,10.1016/j.jpowsour.2025.236820,1.77E-05,Chalcogenide,2.04375,59.1125,1.33375,4,0.25,1.213007566,0.341456,3,0.413043478,0.5,208.98,6.94,0,16,4
303.0631186,0.31030878,NaTaOCl4 ,10.1021/acsenergylett.4c01855,0.001258523,Oxyhalide,2.644285714,51.67714286,1.471428571,4,0,1.153741943,0.849310204,4,0.35359116,0,180.95,16,0,28,7
303.0632816,0.302361012,Li6.05P0.95Zr0.05S4.9O0.1Cl,10.1039/D3TA07453F,0.003114715,Argyrodite,1.856091954,20.70210728,1.22743295,6,0.463601533,1.170410257,0.78675625,5,0.239130435,1.008333333,91.22,6.94,0,78.3,13.05
303.0668921,0.358205224,Li2.25Sc0.25Zr0.75Cl6,10.1021/acsenergylett.3c02496,0.001834289,Halide,2.432702703,33.29405405,1.439189189,4,0.243243243,0.925940886,1.040315702,4,0.397790055,0.375,91.22,6.94,0,37,9.25
303.0680144,0.382320178,Li6.3Ga0.1La3Zr1.8Mo0.2O12,10.1007/s10854-025-14749-4,0.000161891,Garnet,2.297478632,36.01760684,1.118205128,6,0.269230769,1.220426225,1.313014941,6,0.442857143,0.525,138.91,6.94,0,140.4,23.4
303.0682877,0.311363945,75Li2S-23P2S5-2P2Se5,10.1016/j.ssi.2012.05.013,0.000675426,Chalcogenide,2.186858639,27.52824607,1.347591623,4,0.196335079,1.010984991,0.378728352,3,0.222222222,0.333333333,78.97,6.94,1,3056,764
303.0688322,0.751722092,Li3SbS4,10.1021/acsaem.3c02652,1.20E-10,Thio-LISICON,1.91375,33.8575,1.3,3,0.375,0.974314753,0.551223438,3,0.413043478,0.75,121.76,6.94,0,24,8
303.0697354,0.373397135,Li2OHF0.1Br0.9,10.1039/D2TA02598A,4.15E-07,Antiperovskite,2.1324,20.9396,1.0374,5,0.4,1.397195635,1.326855556,3,0.18877551,1,79.9,1.008,0,25,5
303.069889,0.374504316,Li1.4Al0.4Ge1.6(PO4)3,10.1016/j.ssi.2020.115454,0.003232885,NASICON,2.884891304,22.91445652,1.100434783,5,0.076086957,1.066086137,0.765246,5,0.314285714,0.116666667,72.63,6.94,0,92,18.4
303.0704948,0.560456585,Li6.4La3Zr1.4Ta0.6O12-4LiBH4,10.1002/adfm.202009692,7.34E-05,Garnet,2.128565401,20.60236287,0.763417722,7,0.219409283,1.589831937,0.817669221,6,0.192857143,0.866666667,180.95,1.008,1,331.8,47.4
303.0705333,0.381240948,Li2OHF0.1Cl0.9,10.1039/D2TA02598A,4.01E-07,Antiperovskite,2.1684,12.9386,1.0104,5,0.4,1.397195635,1.368188889,3,0.20441989,1,35.45,1.008,0,25,5
303.071631,0.470724409,LiCa3(BH4)(BO3)2,10.1016/j.ssi.2017.04.00,4.64E-06,Hydride,2.325882353,15.27305882,0.85,5,0.058823529,1.486895227,0.873024221,4,0.192857143,0.166666667,40.08,1.008,0,85,17
303.0719782,0.465857547,Li6.5Zr1.75W0.25O12,10.1021/acsenergylett.2c01432,0.000274368,Garnet,2.466707317,21.59536585,1.13,4,0.317073171,0.941481082,1.335432231,4,0.471428571,0.541666667,183.84,6.94,0,82,20.5
303.0734206,0.21,Li0.25Ta0.25La0.5Cl3,10.1038/s41586-023-05899-8,0.000748959,Halide ,2.6625,55.694375,1.57375,4,0.0625,0.822265337,0.991655556,4,0.35359116,0.083333333,180.95,6.94,0,16,4
303.0734206,0.22,Li0.319Ta0.244La0.488Cl3,10.1038/s41586-023-05899-8,0.001608348,Halide ,2.640192545,54.43192792,1.562883239,4,0.078745989,0.846738389,0.991655556,4,0.35359116,0.106333333,180.95,6.94,0,16.204,4.051
303.0734206,0.26,Li0.525Ta0.225La0.45Cl3,10.1038/s41586-023-05899-8,0.001857118,Halide ,2.577857143,50.76589286,1.5325,4,0.125,0.896370568,0.991655556,4,0.35359116,0.175,180.95,6.94,0,16.8,4.2
303.0734206,0.19,Li0.422Ta0.235La0.469Cl3,10.1038/s41586-023-05899-8,0.002346254,Halide ,2.608327678,52.58136694,1.547307319,4,0.102278236,0.87529873,0.991655556,4,0.35359116,0.140666667,180.95,6.94,0,16.504,4.126
303.0743068,0.367071633,SnO2-2Li2ZrCl6,10.1021/acsami.4c08915,0.000815147,Oxide-Halide,2.54,37.44333333,1.413809524,5,0.19047619,1.228491678,0.9158,5,0.38121547,0.285714286,118.71,6.94,1,105,21
303.0746505,0.423164015,Li2.5N0.5S0.5,10.1021/jacs.4c02170,0.000275999,Sulfide,1.502857143,11.54,0.824285714,3,0.714285714,0.79631164,0.824896,3,0.070652174,5,32.07,6.94,0,10.5,3.5
303.0746706,0.419759319, LiTi2(PO4),10.1021/acsami.8b05902,0.000630863,Solid salt,2.50125,24.70625,1.0025,4,0.125,1.213007566,0.973010937,4,0.314285714,0.25,47.87,6.94,0,32,8
303.0751035,0.365911261,Li1.9Fe1.05Cl4,10.1016/j.electacta.2025.146521,6.14E-05,Halide,2.363093525,30.73791367,1.347697842,3,0.273381295,0.958032379,0.86031875,3,0.359116022,0.475,55.85,6.94,0,20.85,6.95
303.0765767,0.262887766,Li0.388Ta0.238La0.475Cl3,10.1038/s41586-023-05899-8,0.003111145,Halide,2.618810046,53.17997318,1.552414045,4,0.09461107,0.866670171,0.991655556,4,0.35359116,0.129333333,180.95,6.94,0,16.404,4.101
303.0768443,0.369075049,Li3YCl4.5I1.5,10.1021/acs.nanolett.4c05892,0.000903179,Halide,2.237,45.9605,1.4625,4,0.3,1.235346812,0.940978512,3,0.345454545,0.5,126.9,6.94,0,40,10
303.0768443,0.335358511,Li3YCl5I,10.1021/acs.nanolett.4c05892,0.001863246,Halide,2.262,41.388,1.443,4,0.3,1.16828245,1.020676,3,0.345454545,0.5,126.9,6.94,0,40,10
303.0781827,0.430379684,Li6.3Ga0.1La3Zr1.8Mo0.2O12,10.1007/s10854-025-14749-4,9.38E-05,Garnet,2.297478632,36.01760684,1.118205128,6,0.269230769,1.220426225,1.313014941,6,0.442857143,0.525,138.91,6.94,0,140.4,23.4
303.0784403,0.343572145,Li6.9P0.7Cu0.3S4.7Cl1.3,10.1016/j.nanoen.2021.106542,2.21E-06,Argyrodite,1.805683453,20.53553957,1.206618705,5,0.496402878,1.169208928,0.718299609,5,0.239130435,1.15,63.55,6.94,0,69.5,13.9
303.0786409,0.208135505,LiBi0.5Sb0.5S2,10.2139/ssrn.5101260,1.78E-05,Sulfide,2.04375,59.1125,1.33375,4,0.25,1.213007566,0.341456,3,0.413043478,0.5,208.98,6.94,0,16,4
303.0790245,0.153874166,Li6.75Sb0.25Ge0.75S5I,10.1021/acsenergylett.1c02428,0.012323258,Halide,1.759636364,30.47327273,1.244909091,5,0.490909091,1.139274,0.571798222,5,0.240909091,1.125,126.9,6.94,0,68.75,13.75
303.079838,0.44175571,Li6.3Ga0.1La3Zr1.8Mo0.2O12,10.1007/s10854-025-14749-4,8.59E-05,Garnet,2.297478632,36.01760684,1.118205128,6,0.269230769,1.220426225,1.313014941,6,0.442857143,0.525,138.91,6.94,0,140.4,23.4
303.0799476,0.778443266,Se2S6-Li3PS4,10.1002/adma.201808100,3.98E-09,Sulfide,2.251875,33.151875,1.5675,4,0.1875,1.040839837,0.381952734,3,0.222222222,0.3,78.97,6.94,1,64,16
303.0809578,0.272929731,Li2ZrCl5.5F0.5 ,10.1021/acsami.3c03513,0.00028968,Halide ,2.517777778,34.39722222,1.428888889,4,0.222222222,1.039909546,1.064241,3,0.397790055,0.333333333,91.22,6.94,0,36,9
303.082123,0.35640906,0.5LiC0.4LaCl3(TaCl5ZrCl4AlCl3CaCl2)0.1,10.1016/j.cej.2024.158963,0.000175528,Halide,2.437222222,47.29958333,1.403888889,8,0.138888889,1.247482464,0.870040972,8,0.08839779,0.227272727,180.95,6.94,0,57.6,7.2
303.08271,0.453583919,Li7P2.755S10.625Si0.125,10.1016/j.materresbull.2024.113179,8.33E-05,Sulfide,1.977247013,23.3190612,1.274430627,4,0.341380151,1.008354244,0.504439876,4,0.217391304,0.658823529,32.07,6.94,0,82.02,20.505
303.0863281,0.515551491,Li3.2Ge0.2P0.8O4,10.1021/acs.chemmater.8b01504,1.22E-06,LISICON,2.323170732,15.30609756,1.035365854,4,0.390243902,1.035005177,1.213876,4,0.314285714,0.8,72.63,6.94,0,32.8,8.2
303.0869972,0.477833681,Li1.75Zn0.625PS4,10.1021/acs.chemmater.7b03833,2.38E-05,Sulfide,2.068644068,28.78067797,1.300677966,4,0.237288136,1.153248064,0.4479,4,0.239130435,0.4375,65.38,6.94,0,29.5,7.375
303.0869972,0.418700833,Li2.8Zn0.1PS4,10.1021/acs.chemmater.7b03833,0.000193145,Sulfide,1.951772152,23.44556962,1.266075949,4,0.35443038,1.02915981,0.503933333,4,0.239130435,0.7,65.38,6.94,0,31.6,7.9
303.0871121,0.262070407,Li2ZrCl5.75F0.25 ,10.1021/acsami.3c03513,0.000349914,Halide ,2.495,34.85416667,1.442222222,4,0.222222222,0.964155696,1.064241,3,0.397790055,0.333333333,91.22,6.94,0,36,9
303.0872871,0.240716803,Li6.1Al0.3La3Zr2O12 ,10.1016/j.jpowsour.2024.234061,0.000453809,Garnet,2.29491453,35.9657265,1.116581197,5,0.260683761,1.222377873,1.37366944,5,0.385714286,0.508333333,138.91,6.94,0,117,23.4
303.087886,0.375462938,Li0.6AlCl2.4O0.6,10.1016/j.cclet.2025.111558,0.0007178,Oxychloride,2.575217391,27.35304348,1.343478261,4,0.130434783,1.202548864,0.874925,4,0.298342541,0.2,35.45,6.94,0,18.4,4.6
303.0881171,0.177759522,Li6.25Sb0.75Ge0.25S5I,10.1021/acsenergylett.1c02428,0.002412007,Halide,1.790566038,33.21528302,1.271886792,5,0.471698113,1.154677661,0.571798222,5,0.240909091,1.041666667,126.9,6.94,0,66.25,13.25
303.08833,0.310597037,Li2B12H12-5Li2B10H10(LiBH4)6,10.1021/acsaem.3c00411,5.13E-05,Closo,1.991265823,4.650177215,0.392721519,3,0.132911392,0.94524889,0.161708524,2,0.355263158,0,10.81,1.008,1,948,316
303.088598,0.290236765,Li6.375PS4.625N0.375Cl,10.1039/d1ta03343c,0.001211493,Argyrodite,1.844485981,19.75626168,1.170373832,5,0.476635514,1.208399194,0.746662222,4,0.070652174,1.133333333,35.45,6.94,0,66.875,13.375
303.0886018,0.27488007,Li7La3Zr1.9Nb0.1O12,10.1007/s10008-025-06387-x,0.000178192,Garnet,2.255291667,34.996625,1.110083333,5,0.291666667,1.189497514,1.374168,5,0.457142857,0.583333333,138.91,6.94,0,120,24
303.0891923,0.732241105,Li6.4La3Zr1.4Ta0.6O12-6LiBH4,10.1002/adfm.202009692,1.06E-05,Garnet,2.096531987,17.17367003,0.693703704,7,0.208754209,1.533409253,0.698702876,6,0.192857143,1.033333333,180.95,1.008,1,415.8,59.4
303.0892727,0.25,Li2.2In0.2Sc0.2Zr0.2Hf0.2Ta0.2Cl6,10.1021/acs.nanolett.4c05460,4.675939818,Halide,2.45326087,38.04956522,1.441956522,7,0.239130435,1.037059452,0.910280102,6,0.35359116,0.366666667,180.95,6.94,0,64.4,9.2
303.0906053,0.404681075,Li6PS5F0.75I0.25,0.1002/ente.202401420,0.00015086,Argyrodite,1.893846154,21.45653846,1.211346154,5,0.461538462,1.162225416,0.87897398,4,0.2,1,126.9,6.94,0,65,13
303.0918728,0.517485263,Li0.8Nb0.8W0.2O3,10.1007/s10008-024-05900-y,8.64E-08,Oxide,2.678333333,34.30166667,1.135833333,4,0.166666667,1.023424334,0.963255556,4,0.457142857,0.266666667,183.84,6.94,0,19.2,4.8
303.0936861,0.305417141,Li6.3P0.9Cu0.1S4.9Cl1.1,10.1016/j.nanoen.2021.106542,4.30E-06,Argyrodite,1.838571429,20.6081203,1.222857143,5,0.473684211,1.14697656,0.718299609,5,0.239130435,1.05,63.55,6.94,0,66.5,13.3
303.0944419,0.298070824,Li10SiP2S12,10.1016/j.jallcom.2024.178055,0.00078149,LGPS,1.8816,21.7708,1.2384,4,0.4,1.049634821,0.56690144,4,0.217391304,0.833333333,32.07,6.94,0,100,25
303.0951888,0.210784126, Li2ZrCl5.5F0.5 ,10.1002/adfm.202408571,0.000534257,Halide,2.517777778,34.39722222,1.428888889,4,0.222222222,1.039909546,1.064241,3,0.397790055,0.333333333,91.22,6.94,0,36,9
303.0961434,0.419863272,Li2HfCl6,10.1021/acssuschemeng.4c00365,0.000408328,Halide,2.468888889,45.00777778,1.453333333,3,0.222222222,0.848685558,0.962854321,3,0.386740331,0.333333333,178.49,6.94,0,27,9
303.0961434,0.386004259,Li2.4Hf0.6Fe0.4Cl6,10.1021/acssuschemeng.4c00365,0.000764691,Halide,2.428085106,38.16914894,1.421702128,4,0.255319149,0.945106485,0.989006612,4,0.359116022,0.4,178.49,6.94,0,37.6,9.4
303.0961434,0.368464272,Li2.3Hf0.7Fe0.3Cl6,10.1021/acssuschemeng.4c00365,0.000835638,Halide,2.437956989,39.82365591,1.429354839,4,0.247311828,0.933736605,0.989006612,4,0.359116022,0.383333333,178.49,6.94,0,37.2,9.3
303.0961434,0.361320062,Li2.25Hf0.75Fe0.25Cl6,10.1021/acssuschemeng.4c00365,0.001023509,Halide,2.442972973,40.66432432,1.433243243,4,0.243243243,0.925940886,0.989006612,4,0.359116022,0.375,178.49,6.94,0,37,9.25
303.0963803,0.611432203,Li3YCl4.5Br1.5,10.1038/s41557-024-01634-6,0.006635218,Halide,2.282,38.9105,1.4265,4,0.3,1.235346812,0.993838017,3,0.387755102,0.5,88.91,6.94,0,40,10
303.0984627,0.569300421,4Li3AlF6-Li2SiF6,10.1021/acsaem.4c00115,1.18E-06,Solid Salt,2.886938776,16.39122449,1.083673469,4,0.285714286,0.942271288,1.923462057,4,0.30075188,0.466666667,28.09,6.94,1,196,49
303.1047015,0.280894636,Li6.2Ga0.3La2.95Rb0.05Zr2O12,10.1021/acsami.7b00614 ,0.001878625,Garnet,2.291276596,36.27412766,1.11712766,6,0.263829787,1.233692908,1.386992456,5,0.407894737,0.516666667,138.91,6.94,0,141,23.5
303.1067178,0.372078994,Li6.07P0.93Zr0.07S4.86ClO0.14,10.1039/D3TA07453F,0.002003104,Argyrodite,1.85606733,20.72406274,1.225799541,6,0.464422341,1.185366292,0.78675625,5,0.239130435,1.011666667,91.22,6.94,0,78.42,13.07
303.1070584,0.331069678,Li1.3Al0.3Ti1.7(PO4)3,10.3390/ma18030609,0.000226196,NASICON,2.853825137,20.9510929,1.109672131,5,0.071038251,1.049159727,0.856755,5,0.314285714,0.108333333,47.87,6.94,0,91.5,18.3
303.1074577,0.249897099,Li6.6Si0.6Sb0.4S5I,10.1021/jacs.9b08357,0.009955726,Argyrodite,1.763823529,29.30970588,1.247058824,5,0.485294118,1.15206703,0.568962667,5,0.181818182,1.1,126.9,6.94,0,68,13.6
303.107623,0.386079886,Li1.3Al0.3Ti1.7(PO4)3-0.1LiAlSiO4,10.1007/s11581-016-1883-y,0.000179703,NASICON,2.844736842,20.84242105,1.107210526,6,0.073684211,1.086984901,0.833018182,6,0.285714286,0.112903226,47.87,6.94,1,114,19
303.1077001,0.365090686,Li7.2P0.6Cu0.4S4.6Cl1.4,10.1016/j.nanoen.2021.106542,1.41E-06,Argyrodite,1.79028169,20.5015493,1.199014085,5,0.507042254,1.172165074,0.721453287,5,0.239130435,1.2,63.55,6.94,0,71,14.2
303.1083676,0.50621488,Li7La3Zr2O12,10.1002/adfm.202416389,3.40E-06,Garnet,2.254166667,34.98958333,1.110416667,4,0.291666667,1.172954578,1.414307639,4,0.514285714,0.583333333,138.91,6.94,0,96,24
303.1083792,0.53139741,Li3.85Sn0.85Sb0.15S4,10.1021/acs.nanolett.4c03750,0.064402179,Sulfide,1.815423729,30.97926554,1.241412429,4,0.435028249,1.015157575,0.520505,4,0.375,0.9625,121.76,6.94,0,35.4,8.85
303.10878,0.300318003,Li3/8Sr7/0.3625La0.05Zr1/4Nb3/4O3,10.1016/j.ceramint.2017.12.058,3.36E-05,Perovskite,1.530498534,62.11469208,1.022375367,6,0.175953079,1.466115305,0.80207284,6,0.457142857,1,138.91,6.94,0,102.3,17.05
303.1110519,0.642065626,Li7P3S11,10.1007/s40843-022-2182-0,9.69E-08,Sulfide,1.990952381,23.53619048,1.28,3,0.333333333,0.982900728,0.528084807,3,0.239130435,0.636363636,32.07,6.94,0,63,21
303.1111348,0.509745433,Li7La3Zr2O12,10.3390/molecules30092028,9.85E-06,Garnet,2.254166667,34.98958333,1.110416667,4,0.291666667,1.172954578,1.414307639,4,0.514285714,0.583333333,138.91,6.94,0,96,24
303.1117683,0.65834532,Li6.35La3Zr1.4Ta0.6O11.85Cl0.15,10.1002/smll.202309874,4.22E-06,Garnet,2.292205567,38.20104925,1.120749465,6,0.271948608,1.257209065,1.358915385,6,0.35359116,0.529166667,180.95,6.94,0,140.1,23.35
303.1120514,2.385831475,Li3(BH4)(NH2)2,10.1002/aenm.201700294,0.00151272,Hydride,2.047142857,4.836714286,0.412142857,4,0.214285714,1.116367075,0.398206122,3,0.171052632,0,14.01,1.008,0,56,14
303.1123139,0.315182737,Li2ZrCl6,10.1021/acssuschemeng.3c06652,0.000922579,Halide,2.472222222,35.31111111,1.455555556,3,0.222222222,0.848685558,0.955150617,3,0.397790055,0.333333333,91.22,6.94,0,27,9
303.1132443,0.392464293,0.5LiC0.5LaCl3(TaCl5ZrCl4AlCl3CaCl2)0.125,10.1016/j.cej.2024.158963,0.00084221,Halide,2.457419355,46.79306452,1.397419355,8,0.129032258,1.271577672,0.870040972,8,0.08839779,0.210526316,180.95,6.94,0,62,7.75
303.1146943,0.354812751,Li3/8Sr7/0.2125La0.15Zr1/4Nb3/4O3,10.1016/j.ceramint.2017.12.058,1.61E-06,Perovskite,1.527988338,62.56247813,1.022419825,6,0.174927114,1.487810789,0.80207284,6,0.457142857,1,138.91,6.94,0,102.9,17.15
303.1149602,0.290007233,Li5.6PS4.6Br1.4,10.1016/j.mtla.2022.101603,0.00687127,Argyrodite,1.88015873,26.12825397,1.262222222,4,0.444444444,1.1735053,0.693978061,4,0.224489796,0.933333333,79.9,6.94,0,50.4,12.6
303.1154174,0.665134825,Li3AlF6-Li2SO4,10.1021/acsaem.4c00115,4.30E-07,Solid Salt,2.748823529,15.98529412,1.162352941,5,0.294117647,1.401276649,1.645575087,4,0.293478261,0.454545455,32.07,6.94,1,85,17
303.1164338,0.317982879,Li6.08P0.96Bi0.04S4.94O0.06,10.1002/adfm.202203858,0.003070047,Argyrodite,1.746125828,19.84034768,1.180298013,5,0.503311258,0.95772135,0.708512889,3,0.239130435,1.216,208.98,6.94,0,60.4,12.08
303.1166518,0.317075313,Li3InCl6,10.1039/D5TA01706H,0.297334143,Chloride,2.368,34.834,1.394,3,0.3,0.897945725,0.988896,3,0.419889503,0.5,114.82,6.94,0,30,10
303.1166518,0.270548859,Li2.5In0.5Zr0.5Cl6,10.1039/D5TA01706H,0.554897188,Chloride,2.417368421,35.06,1.423157895,4,0.263157895,0.95148796,0.988041322,4,0.397790055,0.416666667,114.82,6.94,0,38,9.5
303.1166518,0.264470565,Li2.6In0.6Zr0.4Cl6,10.1039/D5TA01706H,0.784326979,Chloride,2.407083333,35.01291667,1.417083333,4,0.270833333,0.953234462,0.988041322,4,0.397790055,0.433333333,114.82,6.94,0,38.4,9.6
303.1171638,0.402263773,LiFeTi0.2Mn0.8O4,10.1016/j.ssi.2006.04.025,6.10E-07,Oxide,2.588285714,25.75942857,1.095428571,5,0.142857143,1.225228003,1.01291875,5,0.435714286,0.25,55.85,6.94,0,35,7
303.1179141,0.416242109,Li2.5YCl5.5,10.1016/j.mtchem.2023.101510,2.16E-06,Halide,2.338888889,33.47055556,1.417222222,3,0.277777778,0.900908873,1.082976,3,0.419889503,0.454545455,88.91,6.94,0,27,9
303.1181808,0.391808966,Li1.3Al0.3Ti1.7(PO4)3-0.1LiAlSiO4,10.1007/s11581-016-1883-y,0.000124645,NASICON,2.844736842,20.84242105,1.107210526,6,0.073684211,1.086984901,0.833018182,6,0.285714286,0.112903226,47.87,6.94,1,114,19
303.1184264,0.389468758,Li1.3Al0.3Ti1.7(PO4)3-0.02LiAlSiO4,10.1007/s11581-016-1883-y,0.000123589,NASICON,2.851952278,20.92869848,1.109164859,6,0.071583514,1.058803251,0.833018182,6,0.285714286,0.109271523,47.87,6.94,1,110.64,18.44
303.1185696,0.204065091,Li6PS5Cl-Li6.4La3Zr1.4Ta0.6O12,10.1016/j.surfcoat.2024.130480,0.001019743,Argyrodite,2.135824176,31.80862637,1.158131868,8,0.340659341,1.601549317,1.175888712,7,0.239130435,0.688888889,180.95,6.94,0,291.2,36.4
303.1194359,0.427097897,Li1.875YCl4.875,10.1016/j.mtchem.2023.101510,2.40E-06,Halide,2.382258065,35.45048387,1.438548387,3,0.241935484,0.899147457,1.03839375,3,0.419889503,0.384615385,88.91,6.94,0,23.25,7.75
303.1198032,0.54077723,Li3.9Sn0.9Sb0.1S4,10.1021/acs.nanolett.4c03750,0.030768566,Sulfide,1.810224719,30.82707865,1.238314607,4,0.438202247,1.003140824,0.520505,4,0.375,0.975,121.76,6.94,0,35.6,8.9
303.1209336,0.318730186,Li6PS5Cl-0.01SnI4 ,10.1016/j.jallcom.2023.172334,0.004277526,Argyrodite,2.040555556,49.70666667,1.416666667,6,0.333333333,1.537987101,0.612249691,5,0.2,0.6,126.9,6.94,0,108,18
303.1215945,1.040208857,Li7La2.75Ca0.25Zr1.75Nb0.25O12,10.1126/sciadv.1601659,0.000325231,NASICON,2.2559375,33.97770833,1.109270833,6,0.291666667,1.240206589,1.377084024,6,0.457142857,0.583333333,138.91,6.94,0,144,24
303.122496,0.390037237,Li6.9La0.4Ca0.4Zr1.75W0.25O12,10.1021/acsenergylett.2c01432,0.000198134,Garnet,2.387073733,23.82843318,1.118940092,6,0.31797235,1.093621063,1.36696875,6,0.471428571,0.575,183.84,6.94,0,130.2,21.7
303.1226697,0.393276128,Li2.25YCl5.25,10.1016/j.mtchem.2023.101510,3.02E-06,Halide,2.354705882,34.19264706,1.425,3,0.264705882,0.901208471,1.082976,3,0.419889503,0.428571429,88.91,6.94,0,25.5,8.5
303.1232719,0.922309333,LiBH4,10.1021/acssuschemeng.4c09751,1.22E-08,Hydride,1.97,3.630333333,0.418333333,3,0.166666667,0.867563228,0.199433333,2,0.355263158,0,10.81,1.008,0,18,6
303.1233999,0.40531265,Li3YCl5.5I0.5,10.1021/acs.nanolett.4c05892,0.001040397,Halide,2.287,36.8155,1.4235,4,0.3,1.070047315,0.994532231,3,0.345454545,0.5,126.9,6.94,0,40,10
303.1238424,0.139961662,Li1.1Ta0.855Zr0.1SiO5,10.1002/adfm.201904232,0.000369777,Perovskite,2.680757294,34.70617629,1.099342024,5,0.136561142,1.119460833,1.164449,5,0.285714286,0.22,180.95,6.94,0,40.275,8.055
303.1238424,0.124448867,Li1.1Ta0.882Zr0.1SiO5,10.1002/adfm.201904232,0.000449448,Perovskite,2.67681267,35.1947414,1.097807473,5,0.136104925,1.123167517,1.164449,5,0.285714286,0.22,180.95,6.94,0,40.41,8.082
303.1242819,0.282741515,Li9.54Si1.74P1.44S11.7Cl0.3,10.1021/acssuschemeng.9b01937,0.001343334,Sulfide,1.898980583,22.06856796,1.239927184,5,0.38592233,1.127424459,0.583144307,5,0.217391304,0.795,35.45,6.94,0,123.6,24.72
303.1244637,0.521068186,Li3.75Sn0.75As0.25S4,10.1039/C3EE43357A,1.10E-06,Thio-LISICON,1.829714286,29.95057143,1.242571429,4,0.428571429,1.03311922,0.527876,4,0.315217391,0.9375,118.71,6.94,0,35,8.75
303.1249514,0.763513444,Li3Sb0.9P0.1S4,10.1021/acsaem.3c02652,1.64E-09,Thio-LISICON,1.9155,32.722625,1.296,4,0.375,1.014950125,0.49751358,3,0.239130435,0.75,121.76,6.94,0,32,8
303.1250408,0.416085364,Li7P3S11-SiS2,10.1016/j.materresbull.2024.113179,0.000309682,Sulfide,2.03625,24.43708333,1.29,4,0.291666667,1.083822599,0.489281771,4,0.217391304,0.538461538,32.07,6.94,1,96,24
303.1258403,0.327745575,0.5LiC0.7LaCl3(TaCl5ZrCl4AlCl3CaCl2)0.175,10.1016/j.cej.2024.158963,0.000296901,Halide,2.490282486,45.96889831,1.386892655,8,0.11299435,1.302298352,0.874713609,8,0.08839779,0.183486239,180.95,6.94,0,70.8,8.85
303.1262395,0.379982095,Li1.3Al0.3Ti1.7(PO4)3,10.1021/acsami.9b08132,1.15E-05,NASICON,2.853825137,20.9510929,1.109672131,5,0.071038251,1.049159727,0.856755,5,0.314285714,0.108333333,47.87,6.94,0,91.5,18.3
303.128331,0.336390669,Li6.6P0.8Cu0.2S4.8Cl1.2,10.1016/j.nanoen.2021.106542,3.47E-06,Argyrodite,1.821764706,20.57102941,1.214558824,5,0.485294118,1.161363945,0.718299609,5,0.239130435,1.1,63.55,6.94,0,68,13.6
303.1287211,0.447808074, Li2ZrCl6,10.1016/j.cclet.2024.110272,0.000218934,Halide,2.472222222,35.31111111,1.455555556,3,0.222222222,0.848685558,0.955150617,3,0.397790055,0.333333333,91.22,6.94,0,27,9
303.1288976,0.263755511,Li2ZrCl6,10.1002/batt.202500378,0.000309867,Halide,2.472222222,35.31111111,1.455555556,3,0.222222222,0.848685558,0.955150617,3,0.397790055,0.333333333,91.22,6.94,0,27,9
303.1288976,0.254709311,Li2ZrCl5.2S0.4,10.1002/batt.202500378,0.00045942,Halide,2.413255814,35.14744186,1.440465116,4,0.23255814,1.036320003,0.860681,4,0.391304348,0.357142857,91.22,6.94,0,34.4,8.6
303.1288976,0.257329423,Li2ZrCl5.4S0.3,10.1002/batt.202500378,0.000645351,Halide,2.428505747,35.18977011,1.444367816,4,0.229885057,0.998764765,0.860681,4,0.391304348,0.350877193,91.22,6.94,0,34.8,8.7
303.1295091,0.518474135,Li3.4Ge0.4P0.6O4,10.1021/acs.chemmater.8b01504,4.58E-06,LISICON,2.286904762,16.09880952,1.030952381,4,0.404761905,1.052874296,1.213876,4,0.314285714,0.85,72.63,6.94,0,33.6,8.4
303.132795,0.460817163,Li3InCl6 ,10.1016/j.electacta.2025.146568,0.001713149,Halide,2.368,34.834,1.394,3,0.3,0.897945725,0.988896,3,0.419889503,0.5,114.82,6.94,0,30,10
303.1329207,0.516947689,Li3.95Sn0.95Sb0.05S4,10.1021/acs.nanolett.4c03750,0.013176165,Sulfide,1.805083799,30.67659218,1.235251397,4,0.441340782,0.9879844,0.520505,4,0.375,0.9875,121.76,6.94,0,35.8,8.95
303.1351351,0.440318962,Li7P3S11,10.1016/j.materresbull.2024.113179,0.000294478,Sulfide,1.990952381,23.53619048,1.28,3,0.333333333,0.982900728,0.528084807,3,0.239130435,0.636363636,32.07,6.94,0,63,21
303.1351351,0.41324992,Li7P2.9S10.85Si0.05,10.1016/j.materresbull.2024.113179,0.000302903,Sulfide,1.985528846,23.44985577,1.277884615,4,0.336538462,0.995172377,0.504439876,4,0.217391304,0.64516129,32.07,6.94,0,83.2,20.8
303.1351351,0.422916689,Li7P2.85S10.775Si0.075,10.1016/j.materresbull.2024.113179,0.000356243,Sulfide,1.982777778,23.4060628,1.276811594,4,0.338164251,0.999863232,0.504439876,4,0.217391304,0.649651972,32.07,6.94,0,82.8,20.7
303.137068,0.405,Li3YCl5.5F0.5,10.1021/acsenergylett.3c02307,0.000317667,Halide,2.353,31.4205,1.38,4,0.3,1.070047315,1.214459504,3,0.419889503,0.5,88.91,6.94,0,40,10
303.1373708,0.250042943,Li7P3S11-5LiF-7Li3N,10.1007/s12274-024-6871-3,0.001474303,Sulfide,1.892352941,15.64921569,0.968235294,5,0.529411765,1.28957741,1.10428466,4,0.070652174,1.6875,32.07,6.94,1,255,51
303.1381113,0.551687718,Li1.2Mg1.1Al0.2Cl4,10.1007/s12274-024-6769-0,2.58E-05,Halide,2.396769231,28.04076923,1.392615385,4,0.184615385,1.018430342,0.943439506,4,0.298342541,0.3,35.45,6.94,0,26,6.5
303.1391925,0.337663018,Li5.6PS4.6Cl1.4,10.1016/j.nanoen.2019.104396,0.003080637,Argyrodite,1.902380952,21.18936508,1.245555556,4,0.444444444,1.1735053,0.758263776,4,0.239130435,0.933333333,35.45,6.94,0,50.4,12.6
303.1392284,0.396499021,Li2HfCl6,10.1021/acsenergylett.3c02496,0.00065637,Halide,2.468888889,45.00777778,1.453333333,3,0.222222222,0.848685558,0.962854321,3,0.386740331,0.333333333,178.49,6.94,0,27,9
303.1394046,0.649723679,Li6.35La3Zr1.4Ta0.6O11.85Cl0.15,10.1002/smll.202309874,4.24E-06,Garnet,2.292205567,38.20104925,1.120749465,6,0.271948608,1.257209065,1.358915385,6,0.35359116,0.529166667,180.95,6.94,0,140.1,23.35
303.1404368,0.368081094,Li5.3PS4.3ClBr0.7 ,10.1002/aenm.202400783,0.004813404,Argyrodite,1.927642276,24.14902439,1.265203252,5,0.430894309,1.301370133,0.726325,4,0.224489796,0.883333333,79.9,6.94,0,61.5,12.3
303.1418728,0.659959971,Li2OHBr,10.1016/j.ssi.2024.116770,2.77E-06,Garnet-Halide,2.112,22.1576,1.05,4,0.4,1.33217904,1.010656,3,0.18877551,1,79.9,1.008,0,20,5
