Repository: NisargBhavsar25/mtp

# MTP — Machine Learning for Ionic Conductivity Prediction in Solid-State Electrolytes

A machine learning pipeline for predicting **ionic conductivity** of solid-state lithium-ion electrolyte materials. The approach combines compositional feature engineering with [mat2vec](https://github.com/materialsintelligence/mat2vec) word embeddings and classical ML regressors to screen candidate materials at scale.

Trained on the Diverse Solid-State Electrolyte (DDSE) dataset (2,515 entries after cleaning), the models are validated against three independent datasets (LiIon, LLZO, Sendek) and applied to 2M+ compounds from the [Materials Project](https://materialsproject.org/).

---

File: data/processed/ddse_compositional.csv (part 10 of 15)
Temp_K,Ea_eV,electrolyte,doi,Ionic_Conductivity,Material_Type,avg_electronegativity,avg_atomic_mass,avg_ionic_radius,num_elements,li_fraction,composition_entropy,electronegativity_variance,group_diversity,packing_efficiency_proxy,li_to_anion_ratio,heaviest_element_mass,lightest_element_mass,is_mixture,formula_complexity,total_atoms
303.1454908,0.401435419,Li1.1AlCl1.9O1.1,10.1016/j.cclet.2025.111558,0.000544262,Oxychloride,2.44627451,23.44490196,1.246078431,4,0.215686275,1.349004308,1.139310204,4,0.298342541,0.366666667,35.45,6.94,0,20.4,5.1
303.1454908,0.37306611,Li0.7AlCl2.3O0.7,10.1016/j.cclet.2025.111558,0.000985623,Oxychloride,2.547234043,26.50489362,1.322340426,4,0.14893617,1.246212283,0.874925,4,0.298342541,0.233333333,35.45,6.94,0,18.8,4.7
303.1454908,0.329015957,Li0.8AlCl2.2O0.8,10.1016/j.cclet.2025.111558,0.001563233,Oxychloride,2.520416667,25.69208333,1.302083333,4,0.166666667,1.281620812,0.874925,4,0.298342541,0.266666667,35.45,6.94,0,19.2,4.8
303.1472193,0.306257944,Li6.15P0.85Mo0.15S4.85O0.15Cl,10.1016/j.jallcom.2022.166596,0.00485863,Argyrodite,1.855627376,21.04859316,1.223536122,6,0.467680608,1.198326706,0.771355859,5,0.239130435,1.025,95.96,6.94,0,78.9,13.15
303.1481263,0.358820016,75Li2S-24P2S5-P2Se5,10.1016/j.ssi.2012.05.013,0.000418606,Chalcogenide,2.184451783,27.17937913,1.345812417,4,0.198150594,0.985461358,0.381353629,3,0.222222222,0.333333333,78.97,6.94,1,3028,757
303.1489796,0.259347194,0.6Li2S-ZrCl4,10.1016/j.cclet.2024.110272,0.001660226,Sulfochloride,2.31375,34.87125,1.415,4,0.25,1.213007566,0.932623438,4,0.391304348,0.4,91.22,6.94,0,32,8
303.1492971,0.329595013,Li3P0.97Sb0.03S3.925O0.075,10.1016/j.jpowsour.2018.04.021,0.00051551,Sulfide,1.9387875,22.69855625,1.257075,5,0.375,1.037724343,0.649064,3,0.239130435,0.75,121.76,6.94,0,40,8
303.1492971,0.329451637,Li3P0.99Sb0.01S3.975O0.025,10.1016/j.jpowsour.2018.04.021,0.000549641,Sulfide,1.9337625,22.57201875,1.259025,5,0.375,1.000290077,0.649064,3,0.239130435,0.75,121.76,6.94,0,40,8
303.1496202,0.275503128,Li5.48Ag0.02PS4.5Cl1.5,10.1016/j.cej.2023.143304,0.008591773,Argyrodite,1.91592,21.491888,1.249824,5,0.4384,1.196099729,0.707736,5,0.239130435,0.913333333,107.87,6.94,0,62.5,12.5
303.15,0.396,Li3La5Cl18,10.1038/s41586-023-05899-8,4.09E-06,Halide ,2.512307692,52.05653846,1.538846154,3,0.115384615,0.820799689,0.944925444,3,0.419889503,0.166666667,138.91,6.94,0,78,26
303.15,0.2363,Li0.495Zr0.259Ca0.086La0.432Cl3,10.1038/s41586-023-05899-8,0.00161,Halide ,2.544655899,46.08316479,1.527069288,5,0.115870787,0.978233686,1.047767347,5,0.397790055,0.165,138.91,6.94,0,21.36,4.272
303.15,0.2,Li0.388Ta0.238La0.475Cl3,10.1038/s41586-023-05899-8,0.00299093,Halide ,2.618810046,53.17997318,1.552414045,4,0.09461107,0.866670171,0.991655556,4,0.35359116,0.129333333,180.95,6.94,0,16.404,4.101
303.15,0.1476,Li0.447Ta0.179Zr0.059La0.475Cl3,10.1038/s41586-023-05899-8,0.00517,Halide ,2.59315625,51.25155288,1.542310096,5,0.107451923,0.918934369,0.937767347,5,0.35359116,0.149,180.95,6.94,0,20.8,4.16
303.1504225,0.422,Li3YbCl5F,10.1021/acsenergylett.3c02307,0.000182576,Halide,2.382,39.012,1.353,4,0.3,1.16828245,1.312036,3,0.419889503,0.5,173.05,6.94,0,40,10
303.1506487,0.518677746,Li3ErCl6,10.1021/acsenergylett.9b02599,0.000118061,Halide,2.314,40.078,1.403,3,0.3,0.897945725,1.078644,3,0.419889503,0.5,167.26,6.94,0,30,10
303.1506487,0.374392223,Li2.2Er0.2Zr0.8Cl6,10.1021/acsenergylett.9b02599,0.000547992,Halide,2.437826087,36.3473913,1.444130435,4,0.239130435,0.916512116,1.060606612,4,0.397790055,0.366666667,167.26,6.94,0,36.8,9.2
303.1509498,0.628007053,(Li2OH)0.95K0.05Cl,10.1038/s41467-023-42385-1,2.34E-06,Halide,2.148659794,13.76259794,1.03185567,5,0.391752577,1.378508909,1.1505,3,0.20441989,0.974358974,39.1,1.008,0,24.25,4.85
303.1509498,0.595770957,(Li2OH)0.99K0.01Cl,10.1038/s41467-023-42385-1,6.44E-06,Halide,2.151348089,13.36420926,1.022313883,5,0.398390342,1.344550547,1.1505,3,0.20441989,0.994974874,39.1,1.008,0,24.85,4.97
303.1535362,0.477903778,Li1.8Fe1.1Cl4,10.1016/j.electacta.2025.146521,2.29E-05,Halide,2.379275362,31.26478261,1.35115942,3,0.260869565,0.959342478,0.86031875,3,0.359116022,0.45,55.85,6.94,0,20.7,6.9
303.1535362,0.496480112,Li1.7Fe1.15Cl4,10.1016/j.electacta.2025.146521,2.66E-05,Halide,2.395693431,31.79934307,1.354671533,3,0.248175182,0.95958125,0.86031875,3,0.359116022,0.425,55.85,6.94,0,20.55,6.85
303.1535362,0.395983909,Li2FeCl4,10.1016/j.electacta.2025.146521,2.70E-05,Halide,2.347142857,30.21857143,1.344285714,3,0.285714286,0.955699891,0.949791837,3,0.359116022,0.5,55.85,6.94,0,21,7
303.1535362,0.40559004,Li1.85Fe1.075Cl4,10.1016/j.electacta.2025.146521,4.41E-05,Halide,2.371155235,31.00039711,1.349422383,3,0.267148014,0.958818112,0.86031875,3,0.359116022,0.4625,55.85,6.94,0,20.775,6.925
303.1544449,0.289830177,Li6P1Se5I,10.1021/acs.inorgchem.1c02813,0.000541835,Argyrodite,1.806153846,45.72,1.315384615,4,0.461538462,1.118968867,0.595239053,4,0.2,6,126.9,6.94,0,52,13
303.1544449,0.288503694,Li6.1P0.9Sn0.1Se5I,10.1021/acs.inorgchem.1c02813,0.00097097,Argyrodite,1.798091603,46.09374046,1.313053435,5,0.465648855,1.141110849,0.560944889,5,0.2,6.1,126.9,6.94,0,65.5,13.1
303.1544449,0.260810397,Li6.4P0.6Sn0.4Se5I,10.1021/acs.inorgchem.1c02813,0.001943001,Argyrodite,1.774626866,47.18149254,1.306268657,5,0.47761194,1.158352839,0.560944889,5,0.2,6.4,126.9,6.94,0,67,13.4
303.157836,0.336357963,Li6.45Fe0.2La3Zr1.95Bi0.05O12,10.3390/molecules30092028,0.000354523,Garnet,2.28167019,36.06727273,1.115327696,6,0.272727273,1.219657974,1.313902515,6,0.464285714,0.5375,208.98,6.94,0,141.9,23.65
303.1580622,0.425721526,LiFeTi0.4Mn0.6O4,10.1016/j.ssi.2006.04.025,2.53E-07,Oxide,2.588,25.55742857,1.093714286,5,0.142857143,1.249886467,1.01291875,5,0.435714286,0.25,55.85,6.94,0,35,7
303.1616777,0.306353435,Li3.25Ge0.25Sb0.75S4,10.1021/acsaem.3c00540,2.95E-06,LGPS,1.884242424,31.5530303,1.276666667,4,0.393939394,1.041913681,0.52208,4,0.288043478,0.8125,121.76,6.94,0,33,8.25
303.1620124,0.379381385,Li2.1Hf0.9Fe0.1Cl6,10.1021/acssuschemeng.4c00365,0.000726889,Halide,2.458351648,43.24175824,1.445164835,4,0.230769231,0.891401637,0.989006612,4,0.359116022,0.35,178.49,6.94,0,36.4,9.1
303.1640912,0.200744914,Li1.3Al0.3Ti1.7(PO4)3,10.1007/s11581-020-03781-5,0.000651331,NASICON,2.853825137,20.9510929,1.109672131,5,0.071038251,1.049159727,0.856755,5,0.314285714,0.108333333,47.87,6.94,0,91.5,18.3
303.1661197,0.391948254,Li6.85La2.9Ca0.1Zr1.75Nb0.25O12,10.1021/jacs.6b06777,0.000456666,Garnet,2.264591195,34.76932914,1.111656184,6,0.28721174,1.222512111,1.377084024,6,0.457142857,0.570833333,138.91,6.94,0,143.1,23.85
303.1662381,0.365300313,0.5LiC0.6LaCl3(TaCl5ZrCl4AlCl3CaCl2)0.15,10.1016/j.cej.2024.158963,0.00066165,Halide,2.474939759,46.3536747,1.391807229,8,0.120481928,1.289224263,0.874713609,8,0.08839779,0.196078431,180.95,6.94,0,66.4,8.3
303.1663945,0.272340923,Li2ZrCl5.3F0.7 ,10.1021/acsami.3c03513,0.000198467,Halide ,2.536,34.03166667,1.418222222,4,0.222222222,1.088839239,1.064241,3,0.397790055,0.333333333,91.22,6.94,0,36,9
303.1664362,0.263258161,Li9.54(Si0.6Ge0.4)1.74P1.44S11.1Br0.3O0.6,10.1126/science.add7138,0.037204181,LGPS,1.920524272,23.472,1.234728155,7,0.38592233,1.270532648,0.60392176,5,0.204081633,0.795,79.9,6.94,0,173.04,24.72
303.1664894,0.348434238,Li3YBr6,10.1021/acs.chemmater.0c04352,0.001315833,Halide,2.192,58.913,1.494,3,0.3,0.897945725,0.889056,3,0.387755102,0.5,88.91,6.94,0,30,10
303.1703125,0.301286848,Li6.4P0.6Si0.4S5Cl0.5Br0.5,10.1016/j.jpowsour.2021.230849,0.004949246,Argyrodite,1.813880597,21.81037313,1.221865672,6,0.47761194,1.21008024,0.688783984,5,0.204081633,1.066666667,79.9,6.94,0,80.4,13.4
303.170994,0.374622021,Li3.858Sn0.858As0.142S4,10.1039/C3EE43357A,0.000180206,Thio-LISICON,1.816671935,30.20392188,1.2380289,4,0.435538496,1.013396594,0.527876,4,0.315217391,0.9645,118.71,6.94,0,35.432,8.858
303.1729933,0.370585867,Li0.33La0.557TiO3,10.1002/anie.202114220,8.05E-05,NASICON,2.618395744,35.91836914,1.15295887,4,0.06752609,1.053730788,1.275922222,4,0.435714286,0.11,138.91,6.94,0,19.548,4.887
303.1745406,0.456449645,Li3.2Ge0.2V0.8O4,10.1021/acs.chemmater.8b01504,1.76E-05,LISICON,2.268536585,17.25439024,1.04902439,4,0.390243902,1.035005177,1.241876,4,0.378571429,0.8,72.63,6.94,0,32.8,8.2
303.1761309,0.311982997,Li5.625PS4.625Cl1.375,10.1002/anie.201814222,0.006449616,Argyrodite,1.899405941,21.15445545,1.244653465,4,0.445544554,1.170406109,0.758263776,4,0.239130435,0.9375,35.45,6.94,0,50.5,12.625
303.1764518,0.285568647,Li6.125PS4.875N0.125Cl,10.1039/d1ta03343c,0.001722457,Argyrodite,1.852190476,20.34438095,1.210761905,5,0.466666667,1.160158793,0.746662222,4,0.070652174,1.042553191,35.45,6.94,0,65.625,13.125
303.1784508,0.369031997,Li1.3Al0.3Ti1.7(PO4)3 ,10.1021/acsami.9b08132,9.36E-05,NASICON,2.853825137,20.9510929,1.109672131,5,0.071038251,1.049159727,0.856755,5,0.314285714,0.108333333,47.87,6.94,0,91.5,18.3
303.1806373,0.505567043,Li1.25Zr0.75Al0.25(PO4)3,10.1016/j.electacta.2018.01.087,1.90E-06,NASICON,2.926086957,21.37652174,1.144637681,5,0.072463768,0.94454774,0.853823269,5,0.314285714,0.104166667,91.22,6.94,0,86.25,17.25
303.180896,0.322870189,Li3YBr6 ,10.1016/j.nanoen.2020.105097,0.003242026,Halide,2.192,58.913,1.494,3,0.3,0.897945725,0.889056,3,0.387755102,0.5,88.91,6.94,0,30,10
303.1814457,0.256492843,Li2.9In0.9Zr0.1Cl6,10.1039/D5TA01706H,0.476626701,Chloride,2.377474747,34.87737374,1.39959596,4,0.292929293,0.927571628,0.988041322,4,0.397790055,0.483333333,114.82,6.94,0,39.6,9.9
303.1816236,0.349165811,Li2.95In0.95Zr0.05Cl6,10.1021/acsami.1c13295,0.000724029,Halide,2.372713568,34.85557789,1.39678392,4,0.296482412,0.916329654,0.988041322,4,0.397790055,0.491666667,114.82,6.94,0,39.8,9.95
303.1816236,0.352880513,Li3In1Zr0Cl6,10.1021/acsami.1c13295,0.001014139,Halide,2.368,34.834,1.394,4,0.3,0.897945725,0.988041322,4,0.397790055,0.5,114.82,6.94,0,40,10
303.1816236,0.326387483,Li2.9In0.9Zr0.1Cl6,10.1021/acsami.1c13295,0.002226184,Halide,2.377474747,34.87737374,1.39959596,4,0.292929293,0.927571628,0.988041322,4,0.397790055,0.483333333,114.82,6.94,0,39.6,9.9
303.1818323,0.396200561,Li2.375Al0.375Zr0.625Cl6,10.1021/acsnano.4c16514,0.000864989,Halide,2.423733333,31.60666667,1.420533333,4,0.253333333,0.942754573,1.005687603,4,0.298342541,0.395833333,91.22,6.94,0,37.5,9.375
303.1832618,0.374374215,Li7P3S11-2SiS2,10.1016/j.materresbull.2024.113179,0.000557321,Sulfide,2.071481481,25.13777778,1.297777778,4,0.259259259,1.113457041,0.456264472,4,0.217391304,0.466666667,32.07,6.94,1,108,27
303.1842441,0.335254218,Li6.6La0.1Ca0.1Zr1.75W0.25O12,10.1021/acsenergylett.2c01432,0.000629008,Garnet,2.4459375,22.17778846,1.127115385,6,0.317307692,0.994290655,1.36696875,6,0.471428571,0.55,183.84,6.94,0,124.8,20.8
303.185851,0.311268231,Li6.4Fe0.2La2.975Y0.025Zr2O12,10.1016/j.ceramint.2023.10.133,0.000348277,Garnet,2.28309322,35.82652542,1.115286017,6,0.271186441,1.215702316,1.350423225,5,0.464285714,0.533333333,138.91,6.94,0,141.6,23.6
303.1875784,0.374356609,Li7P2.8S10.7Si0.1,10.1016/j.materresbull.2024.113179,0.000543884,Sulfide,1.98,23.36184466,1.275728155,4,0.339805825,1.004142778,0.504439876,4,0.217391304,0.654205607,32.07,6.94,0,82.4,20.6
303.1877054,0.322932919,Li7(LaNdSr)3(ZrTa)2O12,10.1002/adfm.202416389,0.000699568,Garnet,1.9803125,59.2884375,1.0753125,7,0.21875,1.71259996,1.297115527,6,0.457142857,0.583333333,180.95,6.94,0,224,32
303.1888028,0.345348397,Li6PS4.7O0.3Br,10.1016/j.jpowsour.2018.11.016,0.001508986,Argyrodite,1.860615385,23.69530769,1.232923077,5,0.461538462,1.206264068,0.780525,4,0.224489796,1,79.9,6.94,0,65,13
303.188909,0.251283607,Li3.833Sn0.833As0.166S4,10.1039/C3EE43357A,0.001281193,Thio-LISICON,1.81962183,30.14075747,1.239145154,4,0.433990036,1.018386598,0.527876,4,0.315217391,0.95825,118.71,6.94,0,35.328,8.832
303.1900066,0.282203295,Li2.99BW1.8O9,10.1007/s10853-009-3904-y,2.24E-06,Oxide,2.716578769,34.24425963,1.104151454,4,0.202163624,1.063937442,0.964579556,4,0.192857143,0.332222222,183.84,6.94,0,59.16,14.79
303.1901381,0.421229007,Li3YCl5F,10.1021/acsenergylett.3c02307,0.000181148,Halide,2.394,30.598,1.356,4,0.3,1.16828245,1.282564,3,0.419889503,0.5,88.91,6.94,0,40,10
303.1916406,0.366697655,0.4Li2S-ZrCl4,10.1016/j.cclet.2024.110272,0.000309679,Sulfochloride,2.31375,34.87125,1.415,4,0.25,1.213007566,0.932623438,4,0.391304348,0.4,91.22,6.94,0,32,8
303.1923363,0.727367355,Li7P2.84Sb0.16S10.6O0.4,10.1021/acsami.1c10238,1.85E-07,LGPS,2.006266667,23.92182857,1.274057143,5,0.333333333,1.094470169,0.569309641,3,0.239130435,0.636363636,121.76,6.94,0,105,21
303.1932865,0.504381994,Li7La3Zr1.75Ce0.25O12,10.56042/ijpap.v62i2.7700,3.52E-05,Garnet,2.251979167,35.49895833,1.1134375,5,0.291666667,1.204352091,1.40713056,4,0.514285714,0.583333333,140.12,6.94,0,120,24
303.1934556,0.254542516,Li2OHCl0.37Br0.63,10.1039/D2TA02598A,1.86E-06,Antiperovskite,2.1268,18.8683,1.0389,5,0.4,1.463970176,0.994755556,3,0.18877551,1,79.9,1.008,0,25,5
303.193536,0.38255294,Li6.8La2.95Yb0.05Zr1.8Ta0.2O12,10.1016/j.jeurceramsoc.2023.10.052,0.000254113,Garnet,2.266302521,36.05105042,1.112352941,6,0.285714286,1.21037379,1.37323787,5,0.457142857,0.566666667,180.95,6.94,0,142.8,23.8
303.193536,0.299123543,Li6.95La2.95Yb0.05Zr1.95Ta0.05O12,10.1016/j.jeurceramsoc.2023.10.052,0.000485458,Garnet,2.257181628,35.30674322,1.110647182,6,0.290187891,1.193206168,1.37323787,5,0.457142857,0.579166667,180.95,6.94,0,143.7,23.95
303.193536,0.291198316,Li6.9La2.95Yb0.05Zr1.9Ta0.1O12,10.1016/j.jeurceramsoc.2023.10.052,0.000628929,Garnet,2.260209205,35.55380753,1.111213389,6,0.288702929,1.199937871,1.37323787,5,0.457142857,0.575,180.95,6.94,0,143.4,23.9
303.193536,0.285153455,Li6.85La2.95Yb0.05Zr1.85Ta0.15O12,10.1016/j.jeurceramsoc.2023.10.052,0.001069359,Garnet,2.263249476,35.80190776,1.111781971,6,0.28721174,1.205534861,1.37323787,5,0.457142857,0.570833333,180.95,6.94,0,143.1,23.85
303.1947061,0.415875165,Li0.39La0.557Sr0.06TiO3,10.1016/j.memsci.2019.03.074,3.23E-05,Perovskite,2.578769722,36.19066707,1.148573996,5,0.077890953,1.124746652,1.324591837,5,0.435714286,0.13,138.91,6.94,0,25.035,5.007
303.1955494,0.291036908,Na2.91Sb0.91W0.09S4,10.1021/acs.nanolett.4c03750,4.74714128,Sulfide,1.909506953,40.77472819,1.400657396,4,0,1.012379983,0.542977778,4,0.358695652,0,183.84,22.99,0,31.64,7.91
303.1973297,0.355067427,0.8Li2S-ZrCl4,10.1016/j.cclet.2024.110272,0.000404586,Sulfochloride,2.31375,34.87125,1.415,4,0.25,1.213007566,0.932623438,4,0.391304348,0.4,91.22,6.94,0,32,8
303.2000035,0.535781702,Li0.49La0.5Ti0.99Nb0.01O3,10.1016/j.jallcom.2021.163084,2.93E-10,Garnet,2.583326653,33.90300601,1.141823647,5,0.098196393,1.097672323,1.157714286,5,0.435714286,0.163333333,138.91,6.94,0,24.95,4.99
303.2004492,0.384051421,Li6.65Ga0.05La2.95Ba0.05Zr1.75Ta0.25O12,10.1039/C9TA00417C,0.001086647,Garnet,2.273396624,36.42027426,1.114388186,7,0.280590717,1.226969228,1.345451303,7,0.442857143,0.554166667,180.95,6.94,0,165.9,23.7
303.2056018,0.341556947,Li10SiP2S12,10.1021/acsami.2c20193,0.003454612,Thiophosphate,1.8816,21.7708,1.2384,4,0.4,1.049634821,0.56690144,4,0.217391304,0.833333333,32.07,6.94,0,100,25
303.2062325,0.377050142,Li2OHBr,10.1039/D2TA02598A,1.06E-06,Antiperovskite,2.112,22.1576,1.05,4,0.4,1.33217904,1.010656,3,0.18877551,1,79.9,1.008,0,20,5
303.2085357,0.239382917,Na2.94Sb0.94W0.06S4,10.1021/acs.nanolett.4c03750,3.417895633,Sulfide,1.904634761,40.47297229,1.399596977,4,0,1.002803188,0.542977778,4,0.358695652,0,183.84,22.99,0,31.76,7.94
303.208794,0.617691678,Li3.1Sb0.9Sn0.1S4,10.1021/acsaem.3c02652,5.40E-08,Thio-LISICON,1.901111111,33.48753086,1.292469136,4,0.382716049,1.014402208,0.520505,4,0.375,0.775,121.76,6.94,0,32.4,8.1
303.2111885,0.259347194,0.6Li2S-ZrCl4,10.1016/j.cclet.2024.110272,0.001600252,Halide,2.31375,34.87125,1.415,4,0.25,1.213007566,0.932623438,4,0.391304348,0.4,91.22,6.94,0,32,8
303.2133366,0.479865011,Li2ZrCl6,10.1021/acsenergylett.3c02496,1.58E-05,Halide,2.472222222,35.31111111,1.455555556,3,0.222222222,0.848685558,0.955150617,3,0.397790055,0.333333333,91.22,6.94,0,27,9
303.2133366,0.311881274,Li2.375Sc0.375Zr0.625Cl6,10.1021/acsenergylett.3c02496,0.004992719,Halide,2.413733333,32.32586667,1.431333333,4,0.253333333,0.942754573,1.040315702,4,0.397790055,0.395833333,91.22,6.94,0,37.5,9.375
303.2140545,0.30639919,Li6.04P0.98Bi0.02S4.97O0.03,10.1002/adfm.202203858,0.003731113,Argyrodite,1.746810631,19.62754983,1.181810631,5,0.50166113,0.941048311,0.708512889,3,0.239130435,1.208,208.98,6.94,0,60.2,12.04
303.2141466,0.098531846,Li2.5ZrCl5F0.5O0.5,10.1002/adfm.202408571,0.001035301,Halide,2.451578947,31.92842105,1.372105263,5,0.263157895,1.236052934,1.232008264,4,0.397790055,0.416666667,91.22,6.94,0,47.5,9.5
303.2157772,0.340449359,Li6PS4SeBr,10.1021/acs.inorgchem.8b02443,0.004190644,Halide,1.838461538,27.67384615,1.253846154,5,0.461538462,1.311431337,0.654536095,4,0.222222222,1.2,79.9,6.94,0,65,13
303.216554,0.332433441,Li3YCl4I2,10.1021/acs.nanolett.4c05892,0.000473888,Halide,2.212,50.533,1.482,4,0.3,1.279854226,0.953376,3,0.345454545,0.5,126.9,6.94,0,40,10
303.2191969,0.289489087,Li10SnP2S12,10.1021/acs.jpcc.4c05656,0.002058372,Sulfide,1.884,25.3956,1.25,4,0.4,1.049634821,0.567128,4,0.239130435,0.833333333,118.71,6.94,0,100,25
303.219581,0.42193981,Li1.125Al0.375Zr0.625Cl4.75,10.1021/acsnano.4c16514,0.000526444,Halide,2.552363636,35.39272727,1.469818182,4,0.163636364,0.928309154,0.955533333,4,0.298342541,0.236842105,91.22,6.94,0,27.5,6.875
303.219934,0.285062052,Li6.9Zn0.05P2S7.95O0.05I,10.1016/j.jiec.2023.01.045,0.004158822,Halide,1.925766017,27.61846797,1.284623955,6,0.384401114,1.16636807,0.63355275,5,0.2,0.766666667,126.9,6.94,0,107.7,17.95
303.2206297,0.390685317,Li1.375Al0.375Zr0.625Cl5,10.1021/acsnano.4c16514,0.000539546,Halide,2.519661017,34.43016949,1.457288136,4,0.186440678,0.937282315,0.955533333,4,0.298342541,0.275,91.22,6.94,0,29.5,7.375
303.2232633,0.460158019,Li5La3Bi2O12,10.1016/j.mseb.2007.07.009,2.87E-05,Garnet,2.432727273,48.245,1.170454545,4,0.227272727,1.157033336,1.290747107,4,0.542857143,0.416666667,208.98,6.94,0,88,22
303.2243741,0.326784519,Li3.85Si0.85Sb0.15S4,10.1021/acs.chemmater.4c01089,2.72E-05,Thio-LISICON,1.809661017,22.27564972,1.213559322,4,0.435028249,1.015157575,0.519209,4,0.217391304,0.9625,121.76,6.94,0,35.4,8.85
303.2251022,0.348234446,Li0.2La0.67Ti0.8Al0.2O3,10.1021/cm011149s,6.37E-05,Perovskite,2.629774127,38.2237577,1.157720739,5,0.041067762,1.130275274,1.155955102,5,0.385714286,0.066666667,138.91,6.94,0,24.35,4.87
303.2256902,0.371595233,Li6PS5F0.25I0.75,0.1002/ente.202401420,0.0003645,Argyrodite,1.843076923,25.60653846,1.244807692,5,0.461538462,1.162225416,0.87897398,4,0.2,1,126.9,6.94,0,65,13
303.2261518,0.34819615,75Li2S-25P2S5,10.1016/j.ssi.2012.05.013,0.000279717,Chalcogenide,2.182,26.824,1.344,3,0.2,0.950270539,0.384016,3,0.239130435,0.333333333,32.07,6.94,0,30,10
303.2265746,0.33369559,Li6.12P0.94Bi0.06S4.91O0.09,10.1002/adfm.202203858,0.002456908,Argyrodite,1.745445545,20.05174092,1.17879538,5,0.504950495,0.972065524,0.708512889,3,0.239130435,1.224,208.98,6.94,0,60.6,12.12
303.2272038,1.165187753,Li7N2I-0.25LiOH,10.1002/adma.202402324,3.22E-07,Oxyhalide-Nitride,1.709230769,17.496,0.793076923,5,0.615384615,1.178654996,0.918191716,4,0.059090909,4,126.9,1.008,0,65,13
303.22791,0.372848502,Li2.2Hf0.8Fe0.2Cl6,10.1021/acssuschemeng.4c00365,0.000868025,Halide,2.448043478,41.51413043,1.437173913,4,0.239130435,0.916512116,0.989006612,4,0.359116022,0.366666667,178.49,6.94,0,36.8,9.2
303.2296156,0.382100789,Li6.7La0.2Ca0.2Zr1.75W0.25O12,10.1021/acsenergylett.2c01432,0.000229143,Garnet,2.425758294,22.74364929,1.124312796,6,0.317535545,1.032591567,1.36696875,6,0.471428571,0.558333333,183.84,6.94,0,126.6,21.1
303.2320965,0.60292275,Li6.2Ge0.1P0.9S4.8Cl,10.1021/acsaem.5c00455,0.000443106,Argyrodite,1.830153846,20.58076923,1.215615385,5,0.476923077,1.140604816,0.652909333,5,0.239130435,1.068965517,72.63,6.94,0,65,13
303.2322559,0.401,Li3InCl6,10.1021/acsnano.4c02678,0.000988774,Halide,2.368,34.834,1.394,3,0.3,0.897945725,0.988896,3,0.419889503,0.5,114.82,6.94,0,30,10
303.2322559,0.3218561,Li2.6In0.8Ta0.2Cl6 ,10.1021/acsnano.4c02678,0.004637453,Halide,2.42,37.37395833,1.417083333,4,0.270833333,0.935254333,0.96126281,4,0.35359116,0.433333333,180.95,6.94,0,38.4,9.6
303.2327723,0.472282562,Li0.344Sr0.433Ca0.02Ta0.75Hf0.25O3,10.1016/j.ssi.2023.116324,0.000150856,Perovskite,2.613814884,56.17332083,1.177273296,6,0.071711486,1.166542823,1.262923438,5,0.457142857,0.114666667,180.95,6.94,0,28.782,4.797
303.2352165,0.238504657,Li6.7P0.3Ge0.7S5I,10.1021/jacs.8b10282,0.006396017,Argyrodite,1.765693431,28.75036496,1.240510949,5,0.489051095,1.1443706,0.578331556,5,0.2,1.116666667,126.9,6.94,0,68.5,13.7
303.2380419,0.270814746,Li7La3Zr1.75Nb0.25O12,10.1007/s10008-025-06387-x,0.000307522,Garnet,2.256979167,35.0071875,1.109583333,5,0.291666667,1.204352091,1.374168,5,0.457142857,0.583333333,138.91,6.94,0,120,24
303.2384312,0.636290549,Li6.1Ge0.05P0.95S4.9Cl,10.1021/acsaem.5c00455,0.000209908,Argyrodite,1.843153846,20.61384615,1.223576923,5,0.469230769,1.132695606,0.652909333,5,0.239130435,1.033898305,72.63,6.94,0,65,13
303.240092,0.448830705,Li7P3S11-2.5SiS2,10.1016/j.materresbull.2024.113179,8.62E-05,Sulfide,2.086315789,25.43280702,1.301052632,4,0.245614035,1.119400428,0.434593817,4,0.217391304,0.4375,32.07,6.94,1,114,28.5
303.242025,0.406798958,Li2.125Al0.375Zr0.625Cl5.75,10.1021/acsnano.4c16514,0.000890886,Halide,2.443661972,32.19323944,1.428169014,4,0.23943662,0.944015687,1.005687603,4,0.298342541,0.369565217,91.22,6.94,0,35.5,8.875
303.2431174,0.312136787,Li7La3Zr1.25Nb0.75O12,10.1007/s10008-025-06387-x,0.00038404,Garnet,2.262604167,35.04239583,1.107916667,5,0.291666667,1.228084847,1.374168,5,0.457142857,0.583333333,138.91,6.94,0,120,24
303.2444328,0.686927809,Li6PS5Cl,10.1021/acsaem.5c00455,0.000103425,Argyrodite,1.856153846,20.64692308,1.231538462,4,0.461538462,1.118968867,0.69516213,4,0.239130435,1,35.45,6.94,0,52,13
303.2445423,0.375310817,Li1.875Al0.375Zr0.625Cl5.5,10.1021/acsnano.4c16514,0.000945028,Halide,2.465970149,32.84985075,1.436716418,4,0.223880597,0.943974361,0.926544,4,0.298342541,0.340909091,91.22,6.94,0,33.5,8.375
303.2462103,0.444480239,Li3.2Sb0.8Sn0.2S4,10.1021/acsaem.3c02652,3.99E-06,Thio-LISICON,1.888780488,33.12658537,1.285121951,4,0.390243902,1.035005177,0.520505,4,0.375,0.8,121.76,6.94,0,32.8,8.2
303.2467457,0.379882922, Li5La3Nb2O12 ,10.1038/nmat4821,0.000325486,Garnet,2.394545455,37.69318182,1.135,4,0.227272727,1.157033336,1.336842975,4,0.457142857,0.416666667,138.91,6.94,0,88,22
303.2488462,0.180687211,94Li5.3PS4.3Cl1.7-6LiTaO3,10.1016/j.electacta.2024.144312,0.00860173,Argyrodite,1.954729388,22.26574945,1.253210251,6,0.425054797,1.291750129,0.771649824,5,0.239130435,0.866323024,180.95,6.94,1,7117.2,1186.2
303.2492506,0.28383629,Li7La3Zr1.5Nb0.5O12,10.1007/s10008-025-06387-x,0.000502321,Garnet,2.259791667,35.02479167,1.10875,5,0.291666667,1.21981584,1.374168,5,0.457142857,0.583333333,138.91,6.94,0,120,24
303.2493272,0.334830391,98Li5.3PS4.3Cl1.7-2LiTaO3,10.1016/j.electacta.2024.144312,0.005975605,Argyrodite,1.944133619,21.82963962,1.255542208,6,0.42899457,1.242506153,0.757993545,5,0.239130435,0.877777778,180.95,6.94,1,7292.4,1215.4
303.2506259,0.33349517,Li1.625Al0.375Zr0.625Cl5.25,10.1021/acsnano.4c16514,0.00108985,Halide,2.491111111,33.58984127,1.446349206,4,0.206349206,0.942031678,0.926544,4,0.298342541,0.30952381,91.22,6.94,0,31.5,7.875
303.251561,0.430919231,Li0.375Sr0.4375Ta0.75Hf0.25O3,10.1016/j.ssi.2023.116324,0.000378827,Perovskite,2.608441558,55.95246753,1.175324675,5,0.077922078,1.154797193,1.278028571,5,0.457142857,0.125,180.95,6.94,0,24.0625,4.8125
303.2518347,0.235401016,LiBH3-MgO,10.1038/s41467-023-42385-1,0.000415332,Hydride,2.052857143,8.726285714,0.608571429,5,0.142857143,1.475076311,0.52744898,4,0.192857143,1,24.31,1.008,1,35,7
303.2526461,0.30622892,Li3YBr6 ,10.1016/j.nanoen.2020.105097,0.000575538,Halide,2.192,58.913,1.494,3,0.3,0.897945725,0.889056,3,0.387755102,0.5,88.91,6.94,0,30,10
303.2569916,0.24,Li6.4Ga0.2La3Zr2O12,10.1016/j.nxmate.2025.100580,0.001011025,Garnet,2.28279661,35.9970339,1.115169492,5,0.271186441,1.209575925,1.36531104,5,0.442857143,0.533333333,138.91,6.94,0,118,23.6
303.2600059,0.306461972,Li4SnS4,10.1021/cm3011315,9.71E-05,Thio-LISICON,1.8,30.52777778,1.232222222,3,0.444444444,0.964962923,0.572088889,3,0.375,1,118.71,6.94,0,27,9
303.2600455,0.511831382,Li7La3Zr1.9Ti0.1O12,10.1016/j.electacta.2016.12.140,0.000111513,Garnet,2.255041667,34.80895833,1.109958333,5,0.291666667,1.189497514,1.37732064,4,0.435714286,0.583333333,138.91,6.94,0,120,24
303.2628045,0.390402868,Li0.15La0.67Ti0.85Al0.15O3,10.1021/cm011149s,1.54E-05,Perovskite,2.646161826,38.76497925,1.162572614,5,0.031120332,1.091396374,1.155955102,5,0.385714286,0.05,138.91,6.94,0,24.1,4.82
303.2633181,0.43007652,Li3.8Sn0.8As0.2S4,10.1039/C3EE43357A,0.000139516,Thio-LISICON,1.823636364,30.06863636,1.240454545,4,0.431818182,1.025004099,0.527876,4,0.315217391,0.95,118.71,6.94,0,35.2,8.8
303.2662757,0.405584943,Li4.4Al0.4Ge0.6S4,10.1021/acs.chemmater.8b03175,4.57E-05,Sulfide,1.753404255,22.6793617,1.195531915,4,0.468085106,1.028877162,0.526547107,4,0.288043478,1.1,72.63,6.94,0,37.6,9.4
303.2668079,0.383895524,Li5.95Zn0.025PS4.975O0.025Cl,10.1016/j.jallcom.2023.170273,0.00330237,Argyrodite,1.860789981,20.7549711,1.231560694,6,0.458574181,1.144238302,0.764109333,5,0.239130435,0.991666667,65.38,6.94,0,77.85,12.975
303.2670455,0.32040665,Li5.4PS4.4Cl1.6,10.1021/acsami.1c13031,0.005546888,Argyrodite,1.926612903,21.47370968,1.252903226,4,0.435483871,1.196920655,0.758263776,4,0.239130435,0.9,35.45,6.94,0,49.6,12.4
303.2672953,0.233067734,Li6.1Al0.3La3Zr2O12 ,10.1016/j.jpowsour.2024.234061,0.000151336,Garnet,2.29491453,35.9657265,1.116581197,5,0.260683761,1.222377873,1.37366944,5,0.385714286,0.508333333,138.91,6.94,0,117,23.4
303.2700422,0.38264807,Li6.4La3Zr1.4Ta0.6O12,10.1021/acsenergylett.2c01630,0.000250611,Garnet,2.291196581,38.00957265,1.117350427,5,0.273504274,1.222839033,1.379576,5,0.457142857,0.533333333,180.95,6.94,0,117,23.4
303.2701622,0.437355013,Li7PS6,10.1016/0167-2738(90)90432-Q,0.00012652,Argyrodite,1.752142857,19.42642857,1.2,3,0.5,0.89820534,0.605516837,3,0.239130435,1.166666667,32.07,6.94,0,42,14
303.2719702,0.424021292,Li7P3S11-1.5SiS2,10.1016/j.materresbull.2024.113179,0.000368972,Sulfide,2.054901961,24.80803922,1.294117647,4,0.274509804,1.102513425,0.463484763,4,0.217391304,0.5,32.07,6.94,1,102,25.5
303.2723602,0.184432,Li6.5Sb0.5Ge0.5S5I,10.1021/acsenergylett.1c02428,0.01682099,Halide,1.774814815,31.81888889,1.258148148,5,0.481481481,1.15670772,0.571798222,5,0.240909091,1.083333333,126.9,6.94,0,67.5,13.5
303.2735667,0.285544627,Li2.9In0.75Zr0.1Sc0.05Er0.05Y0.05Cl6,10.1002/anie.202419735,0.002206611,Halide,2.36979798,34.65853535,1.400606061,7,0.292929293,0.985177379,0.945606633,5,0.397790055,0.483333333,167.26,6.94,0,69.3,9.9
303.2736257,0.195150796,LiTaSiO5,10.1002/adfm.201904232,7.36E-05,Perovskite,2.6975,36.9975,1.1,4,0.125,1.073542846,0.97204375,4,0.285714286,0.2,180.95,6.94,0,32,8
303.275437,0.656260436,Li3.05Sb0.95Sn0.05S4,10.1021/acsaem.3c02652,5.22E-09,Thio-LISICON,1.907391304,33.67136646,1.29621118,4,0.378881988,0.998983389,0.520505,4,0.375,0.7625,121.76,6.94,0,32.2,8.05
303.2766004,0.922482344,4LiBH4-NaBH4,10.1016/j.jallcom.2017.08.253,2.38E-06,Hydride,1.968333333,4.165333333,0.427,4,0.133333333,0.950963632,0.202813889,2,0.264705882,0,22.99,1.008,1,120,30
303.2775202,0.209820997,Li6.55P0.45Si0.55S5I,10.1021/acsami.0c11683,0.001047394,Argyrodite,1.771918819,26.72273063,1.239557196,5,0.483394834,1.154759475,0.575632889,5,0.181818182,1.091666667,126.9,6.94,0,67.75,13.55
303.2784399,0.360144118,Li4(BH4)(NH2)3,10.1021/ja907249p,0.000184891,Hydride,2.06,5.037777778,0.411111111,4,0.222222222,1.119990356,0.430177778,3,0.171052632,0,14.01,1.008,0,72,18
303.2803956,0.410618956,Li1.3Al0.3Ti1.7(PO4)3-0.1LiCl,10.1007/s12274-023-5890-9,2.31E-05,NASICON,2.845351351,20.95372973,1.111567568,6,0.075675676,1.085533139,0.824538776,6,0.243093923,0.115702479,47.87,6.94,1,111,18.5
303.2813572,0.336200722,Li6.55Fe0.2La3Zr1.85Bi0.15O12,10.3390/molecules30092028,0.000208891,Garnet,2.279094737,36.44046316,1.115136842,6,0.275789474,1.232557242,1.313902515,6,0.464285714,0.545833333,208.98,6.94,0,142.5,23.75
303.282796,0.185156743,LiTaCl5O0.5,10.21203/rs.3.rs-3072105/v1,0.010648668,Halide,2.666666667,49.752,1.486666667,4,0.133333333,0.988154224,0.750275,4,0.35359116,0.181818182,180.95,6.94,0,30,7.5
303.2828398,0.166173664,Li6.5Sb0.5Si0.5S5I,10.1021/acssuschemeng.0c05549,0.011902503,Argyrodite,1.770740741,30.16925926,1.253333333,5,0.481481481,1.15670772,0.568962667,5,0.181818182,1.083333333,126.9,6.94,0,67.5,13.5
303.2832499,0.134025987,Li5.6PS4.6Cl1.4 ,10.1039/d4gc01017e,2.19E-05,Argyrodite,1.902380952,21.18936508,1.245555556,4,0.444444444,1.1735053,0.758263776,4,0.239130435,0.933333333,35.45,6.94,0,50.4,12.6
303.284584,0.362342295,Li2.25Sc0.25Hf0.75Cl6,10.1021/acsenergylett.3c02496,0.000463975,Halide,2.43027027,40.37,1.437567568,4,0.243243243,0.925940886,1.045328926,4,0.386740331,0.375,178.49,6.94,0,37,9.25
303.284584,0.342096799,Li2.75Sc0.75Hf0.25Cl6,10.1021/acsenergylett.3c02496,0.000928971,Halide,2.358974359,31.80794872,1.408461538,4,0.282051282,0.946998139,1.045328926,4,0.386740331,0.458333333,178.49,6.94,0,39,9.75
303.284584,0.343046586,Li2.50Sc0.50Hf0.50Cl6,10.1021/acsenergylett.3c02496,0.001105042,Halide,2.393684211,35.97631579,1.422631579,4,0.263157895,0.95148796,1.045328926,4,0.386740331,0.416666667,178.49,6.94,0,38,9.5
303.2905378,0.161866907,Li6.5Sb0.5Si0.5S5I,10.1021/acssuschemeng.0c05549,0.012222777,Argyrodite,1.770740741,30.16925926,1.253333333,5,0.481481481,1.15670772,0.568962667,5,0.181818182,1.083333333,126.9,6.94,0,67.5,13.5
303.2926528,0.295668519,0.5Li2S-ZrCl4,10.1016/j.cclet.2024.110272,0.00089469,Sulfochloride,2.31375,34.87125,1.415,4,0.25,1.213007566,0.932623438,4,0.391304348,0.4,91.22,6.94,0,32,8
303.2928943,0.640989861,Li7P2.9Sb0.1S10.65O0.15I0.2,10.1007/s40843-022-2182-0,4.20E-07,Sulfide,1.997190476,24.75688095,1.281809524,6,0.333333333,1.089020964,0.560130556,4,0.2,0.636363636,126.9,6.94,0,126,21
303.2928943,0.303887195,Li6PS5Br0.5I0.5,10.1021/jacs.7b06327,2.20E-05,Argyrodite,1.829230769,25.87384615,1.252307692,5,0.461538462,1.172287881,0.655406633,4,0.2,1,126.9,6.94,0,65,13
303.2928943,0.382798849,Li6PS5Cl0.5Br0.5,10.1021/jacs.7b06327,0.00325818,Argyrodite,1.848461538,22.35653846,1.237307692,5,0.461538462,1.172287881,0.726325,4,0.224489796,1,79.9,6.94,0,65,13
303.2932537,0.294907323,Li2S-P2S5,10.1016/j.jpowsour.2006.04.037,0.001815938,Sulfide,2.182,26.824,1.344,3,0.2,0.950270539,0.384016,3,0.239130435,0.333333333,32.07,6.94,0,30,10
303.2942187,0.337575193,Li6PS5Cl-0.1SnI4 ,10.1016/j.jallcom.2023.172334,0.003404945,Argyrodite,2.040555556,49.70666667,1.416666667,6,0.333333333,1.537987101,0.612249691,5,0.2,0.6,126.9,6.94,0,108,18
303.2967445,0.332979944,0.7Li2S-ZrCl4,10.1016/j.cclet.2024.110272,0.001084223,Sulfochloride,2.31375,34.87125,1.415,4,0.25,1.213007566,0.932623438,4,0.391304348,0.4,91.22,6.94,0,32,8
303.2973335,0.756234874,Li6.4La3Zr1.4Ta0.6O12,10.1002/smll.202309874,1.89E-06,Garnet,2.291196581,38.00957265,1.117350427,5,0.273504274,1.222839033,1.379576,5,0.457142857,0.533333333,180.95,6.94,0,117,23.4
303.2976427,0.329305209,Li6.5Fe0.2La3Zr1.9Bi0.1O12,10.3390/molecules30092028,0.000727732,Garnet,2.280379747,36.2542616,1.115232068,6,0.274261603,1.226706816,1.313902515,6,0.464285714,0.541666667,208.98,6.94,0,142.2,23.7
303.3045681,0.277171333,Li9.54Si1.74P1.44S11.7F0.3,10.1021/acssuschemeng.9b01937,0.00097616,Sulfide,1.908932039,21.86893204,1.234101942,5,0.38592233,1.127424459,0.681859259,5,0.217391304,0.795,32.07,6.94,0,123.6,24.72
303.3088235,0.235908281,Li7Si2S7I,10.1126/science.adh5115,0.009737149,Halide,1.845882353,26.83235294,1.247058824,4,0.411764706,1.149152377,0.569965398,4,0.181818182,0.875,126.9,6.94,0,68,17
303.3107326,0.642605853,Li2OHCl0.98F0.02,10.1016/j.jechem.2022.11.018,1.87E-06,Antiperovskite,2.15528,13.2018,1.01808,5,0.4,1.351786863,1.368188889,3,0.20441989,1,35.45,1.008,0,25,5
303.3108087,0.613418026,Li1ZrAl0(PO4)3,10.1016/j.electacta.2018.01.087,2.50E-08,NASICON,2.950588235,22.53352941,1.152941176,5,0.058823529,0.885288834,0.712034877,5,0.314285714,0.083333333,91.22,6.94,0,85,17
303.311468,0.308848751,NaTaOCl4 ,10.1021/acsenergylett.4c01855,0.001288196,Oxyhalide,2.644285714,51.67714286,1.471428571,4,0,1.153741943,0.849310204,4,0.35359116,0,180.95,16,0,28,7
303.3150241,0.735745015,Li6.6Ge0.3P0.7S4.4Cl,10.1021/acsaem.5c00455,2.51E-05,Argyrodite,1.778153846,20.44846154,1.183769231,5,0.507692308,1.152422022,0.652909333,5,0.239130435,1.222222222,72.63,6.94,0,65,13
303.3160459,0.350746829,Li3P0.95Sb0.05S3.875O0.125,10.1016/j.jpowsour.2018.04.021,0.000378967,Sulfide,1.9438125,22.82509375,1.255125,5,0.375,1.068659558,0.649064,3,0.239130435,0.75,121.76,6.94,0,40,8
303.3173159,0.443029103,Li0.7Nb0.7W0.3O3,10.1007/s10008-024-05900-y,4.71E-08,Oxide,2.730638298,36.81851064,1.144255319,4,0.14893617,1.029413551,0.963255556,4,0.457142857,0.233333333,183.84,6.94,0,18.8,4.7
303.3188608,0.561006858,Li1.2Mg1.25Al0.1Cl4,10.1007/s12274-024-6769-0,8.09E-06,Halide,2.38389313,27.97152672,1.390229008,4,0.183206107,0.992039974,0.943439506,4,0.298342541,0.3,35.45,6.94,0,26.2,6.55
303.3207165,0.31079563,Li6.02P0.99Bi0.01S4.985O0.015Cl,10.1002/adfm.202203858,0.00336119,Argyrodite,1.855668203,20.7440745,1.230760369,6,0.462365591,1.130580438,0.768293359,4,0.239130435,1.003333333,208.98,6.94,0,78.12,13.02
303.3221621,0.174702255,LiNbCl6,10.21203/rs.3.rs-3072105/v1,0.014664022,Halide,2.6925,39.06875,1.5325,3,0.125,0.73562194,0.67969375,3,0.35359116,0.166666667,92.91,6.94,0,24,8
303.3252605,0.36172618,Li3.06P0.98Zn0.02S3.98O0.02,10.1016/j.ensm.2018.07.008,0.00086221,Oxide,1.924962779,22.43836228,1.255930521,5,0.379652605,1.002103171,0.701677686,4,0.239130435,0.765,65.38,6.94,0,40.3,8.06
303.3257502,1.097841053,Li7N2I-0.5LiOH,10.1002/adma.202402324,1.05E-06,Oxyhalide-Nitride,1.709230769,17.496,0.793076923,5,0.615384615,1.178654996,0.918191716,4,0.059090909,4,126.9,1.008,0,65,13
303.3264118,0.374836068,Li10B10S20-LiI ,10.1021/acsenergylett.4c00057,0.000553403,Thioborates,2.034285714,22.68428571,1.191904762,4,0.261904762,1.134875704,0.442253061,4,0.122727273,0.523809524,126.9,6.94,1,168,42
303.3310547,0.431910325,Li3.15Sb0.85Sn0.15S4,10.1021/acsaem.3c02652,3.12E-06,Thio-LISICON,1.894907975,33.30595092,1.288773006,4,0.386503067,1.026019635,0.520505,4,0.375,0.7875,121.76,6.94,0,32.6,8.15
303.3342895,0.345863943,Li6.16P0.92Bi0.08S4.88O0.12,10.1002/adfm.202203858,0.002137582,Argyrodite,1.744769737,20.26174342,1.177302632,5,0.506578947,0.984857417,0.708512889,3,0.239130435,1.232,208.98,6.94,0,60.8,12.16
303.3391282,0.423626221,Li3.875Sn0.875As0.125S4,10.1039/C3EE43357A,1.76E-05,Thio-LISICON,1.814647887,30.24323944,1.237323944,4,0.436619718,1.009461239,0.527876,4,0.315217391,0.96875,118.71,6.94,0,35.5,8.875
303.3456932,0.313360849,Li5.3Ca0.1PS4.5Cl1.5,10.1021/acs.chemmater.0c03090,0.008418529,Argyrodite,1.922096774,21.71370968,1.255080645,5,0.427419355,1.228572796,0.763784,5,0.239130435,0.883333333,40.08,6.94,0,62,12.4
303.3473985,0.44979428,Li6.75Ga0.25La2.5Sr0.5Zr2O13,10.1149/2.0171903jes,1.52E-06,Perovskite,2.3069,33.832,1.1236,6,0.27,1.250170722,1.379111111,6,0.442857143,0.519230769,138.91,6.94,0,150,25
303.3541753,0.426869921,Li6.4La3Zr1.4Ta0.6O12,10.1002/chem.202304252,0.000619187,NASICON,2.291196581,38.00957265,1.117350427,5,0.273504274,1.222839033,1.379576,5,0.457142857,0.533333333,180.95,6.94,0,117,23.4
303.3547466,0.364209053,Li2.8In0.8Zr0.2Cl6,10.1021/acsami.1c13295,0.000353818,Halide,2.387142857,34.92163265,1.405306122,4,0.285714286,0.942271288,0.988041322,4,0.397790055,0.466666667,114.82,6.94,0,39.2,9.8
303.3550208,0.573031024,Li1.1Zr0.9Al0.1(PO4)3,10.1016/j.electacta.2018.01.087,1.22E-07,NASICON,2.940701754,22.06666667,1.149590643,5,0.064327485,0.915424961,0.853823269,5,0.314285714,0.091666667,91.22,6.94,0,85.5,17.1
303.3638459,0.67446383,Li6.4Ge0.2P0.8S4.6Cl,10.1021/acsaem.5c00455,7.96E-05,Argyrodite,1.804153846,20.51461538,1.199692308,5,0.492307692,1.149582918,0.652909333,5,0.239130435,1.142857143,72.63,6.94,0,65,13
303.3707865,0.372581054,Li6.75La3Zr1.75Ta0.25O12 ,10.1039/C9TA00417C,0.000594328,Garnet,2.269368421,36.22936842,1.113263158,5,0.284210526,1.203924315,1.379576,5,0.457142857,0.5625,180.95,6.94,0,118.75,23.75
303.3722863,0.996948872,Li3N,10.1016/0375-9601(79)90846-6,1.89E-05,Nitride,1.495,8.7075,0.6025,2,0.75,0.562335145,0.795675,2,0.171052632,0,14.01,6.94,0,8,4
303.3747505,0.665044189,Li10P2.9Sb0.1S10.75,10.1021/acsami.1c10238,4.28E-07,Sulfide,1.856463158,21.73227368,1.209768421,4,0.421052632,1.002803986,0.552224,3,0.239130435,0.930232558,121.76,6.94,0,95,23.75
303.3763733,0.459032007,LiFeTi0.8Mn0.2O4,10.1016/j.ssi.2006.04.025,2.31E-09,Oxide,2.587428571,25.15342857,1.090285714,5,0.142857143,1.225228003,1.01291875,5,0.435714286,0.25,55.85,6.94,0,35,7
303.3781568,0.371761533,Li2.5N0.5S0.5,10.1021/jacs.4c02170,0.000336458,Sulfide,1.502857143,11.54,0.824285714,3,0.714285714,0.79631164,0.824896,3,0.070652174,5,32.07,6.94,0,10.5,3.5
303.3846478,0.70704715,Li11P2.88Sb0.12S10.7,10.1021/acsami.1c10238,2.99E-07,Sulfide,1.81940081,21.18598381,1.19054251,4,0.44534413,0.999092294,0.560410059,3,0.239130435,1.028037383,121.76,6.94,0,98.8,24.7
303.3870126,0.360326978,Li3.5Si0.5P0.5S4,10.1006/jssc.2002.9701,0.000153925,Thio-LISICON,1.858235294,21.42352941,1.228235294,4,0.411764706,1.053395498,0.527441,4,0.217391304,0.875,32.07,6.94,0,34,8.5
303.3870166,0.138381722,Li2ZrCl6,10.1002/adfm.202408571,0.000772721,Halide,2.472222222,35.31111111,1.455555556,3,0.222222222,0.848685558,0.955150617,3,0.397790055,0.333333333,91.22,6.94,0,27,9
303.3879191,0.249100696,Li0.34La0.51TiO3,10.1002/aenm.201801433,0.001186114,Perovskite,2.629731959,34.8605567,1.153340206,4,0.070103093,1.045857909,1.275922222,4,0.435714286,0.113333333,138.91,6.94,0,19.4,4.85
303.3922402,0.355658855,Li6.4Ga0.25La2.85Sr0.15Zr2O12,10.1149/2.0171903jes,0.000218516,Garnet,2.280845666,35.74302326,1.115073996,6,0.270613108,1.242043925,1.373998225,6,0.442857143,0.533333333,138.91,6.94,0,141.9,23.65
303.3938387,0.72281781,Li8P2.96Sb0.04S10.9,10.1021/acsami.1c10238,2.15E-07,Sulfide,1.941844749,22.90523288,1.254283105,4,0.365296804,0.997150932,0.525038941,3,0.239130435,0.733944954,121.76,6.94,0,87.6,21.9
303.3946403,0.311163448,Na2.88Sb0.88W0.12S4,10.1021/acs.nanolett.4c03750,7.770920514,Sulfide,1.914416244,41.07878173,1.401725888,4,0,1.020585708,0.542977778,4,0.358695652,0,183.84,22.99,0,31.52,7.88
303.3978604,0.2614693,Li3.04P0.96Zn0.04S3.92F0.08,10.1021/acsami.4c00358,0.001460577,gamma-Li3PO4,1.937761194,22.47243781,1.253930348,5,0.378109453,1.043990813,0.871442975,5,0.239130435,0.76,65.38,6.94,0,40.2,8.04
303.399495,0.751039489,Li12P2.84Sb0.16S10.6,10.1021/acsami.1c10238,1.75E-07,Sulfide,1.783421875,20.72884375,1.1716875,4,0.46875,0.995907872,0.565890809,3,0.239130435,1.132075472,121.76,6.94,0,102.4,25.6
303.4098025,0.251147026,Li0.33La0.57TiO3,10.1039/D3RA05937E,0.000405585,Perovskite,2.614367347,36.19161224,1.152632653,4,0.067346939,1.056669814,1.275922222,4,0.435714286,0.11,138.91,6.94,0,19.6,4.9
303.4250628,0.668857655,Li2OHCl0.96F0.04,10.1016/j.jechem.2022.11.018,1.41E-06,Antiperovskite,2.15856,13.136,1.01616,5,0.4,1.36576787,1.368188889,3,0.20441989,1,35.45,1.008,0,25,5
303.4262827,0.656285968,Li2OHCl0.9F0.1,10.1016/j.jechem.2022.11.018,1.55E-06,Antiperovskite,2.1684,12.9386,1.0104,5,0.4,1.397195635,1.368188889,3,0.20441989,1,35.45,1.008,0,25,5
303.4275172,0.651166797,Li3K3La2(BH4)12,10.1016/j.jallcom.2015.11.218,1.30E-06,Hydride,2.024705882,8.735941176,0.433529412,5,0.044117647,0.931059228,0.159060208,3,0.195652174,0,138.91,1.008,0,340,68
303.4300792,0.362724849,Li2.375Sc0.375Hf0.625Cl6,10.1021/acsenergylett.3c02496,0.001393095,Halide,2.411733333,38.14386667,1.43,4,0.253333333,0.942754573,1.045328926,4,0.386740331,0.395833333,178.49,6.94,0,37.5,9.375
303.4341183,0.268624918,Na2.85Sb0.85W0.15S4,10.1021/acs.nanolett.4c03750,2.866532766,Sulfide,1.919363057,41.38515924,1.402802548,4,0,1.02773296,0.542977778,4,0.358695652,0,183.84,22.99,0,31.4,7.85
303.4646062,0.34597021,Li7La3Zr2O12-0.3B2O3,10.1016/j.ssi.2017.08.016,0.000333616,Garnet,2.290980392,33.75043137,1.100862745,5,0.274509804,1.239257307,1.359966864,5,0.192857143,0.542635659,138.91,6.94,1,127.5,25.5
