Repository: NisargBhavsar25/mtp

# MTP — Machine Learning for Ionic Conductivity Prediction in Solid-State Electrolytes

A machine learning pipeline for predicting **ionic conductivity** of solid-state lithium-ion electrolyte materials. The approach combines compositional feature engineering with [mat2vec](https://github.com/materialsintelligence/mat2vec) word embeddings and classical ML regressors to screen candidate materials at scale.

Trained on the Diverse Solid-State Electrolyte (DDSE) dataset (2,515 entries after cleaning), the models are validated against three independent datasets (LiIon, LLZO, Sendek) and applied to 2M+ compounds from the [Materials Project](https://materialsproject.org/).

---

File: data/processed/ddse_compositional.csv (part 11 of 15)
Temp_K,Ea_eV,electrolyte,doi,Ionic_Conductivity,Material_Type,avg_electronegativity,avg_atomic_mass,avg_ionic_radius,num_elements,li_fraction,composition_entropy,electronegativity_variance,group_diversity,packing_efficiency_proxy,li_to_anion_ratio,heaviest_element_mass,lightest_element_mass,is_mixture,formula_complexity,total_atoms
303.4745992,0.174400408,96Li5.3PS4.3Cl1.7-4LiTaO3,10.1016/j.electacta.2024.144312,0.009423427,Argyrodite,1.949367089,22.0450433,1.254390406,6,0.427048634,1.268679368,0.765136925,5,0.239130435,0.872108844,180.95,6.94,1,7204.8,1200.8
303.4896911,0.368698713,Li1.3Al0.3Ti1.7(PO4)3,10.1021/acsami.9b08132,0.000151456,NASICON,2.853825137,20.9510929,1.109672131,5,0.071038251,1.049159727,0.856755,5,0.314285714,0.108333333,47.87,6.94,0,91.5,18.3
303.490441,0.713516233,Li7P2.88Sb0.12S10.7O0.3,10.1021/acsami.1c10238,3.06E-07,LGPS,2.002438095,23.82541905,1.275542857,5,0.333333333,1.072437121,0.569309641,3,0.239130435,0.636363636,121.76,6.94,0,105,21
303.5002575,0.193619411,LiTaCl5F,10.21203/rs.3.rs-3072105/v1,0.004244158,Halide,2.7825,48.0175,1.4725,4,0.125,1.073542846,0.88004375,3,0.35359116,0.166666667,180.95,6.94,0,32,8
303.5054164,0.4064488,Li3YCl5.5F0.5,10.1021/acsenergylett.3c02307,0.000314289,Halide,2.353,31.4205,1.38,4,0.3,1.070047315,1.214459504,3,0.419889503,0.5,88.91,6.94,0,40,10
303.5334327,0.361960619,Li6.2P0.8Ge0.2S5I,10.1021/jacs.8b10282,3.92E-05,Argyrodite,1.802272727,27.99848485,1.25530303,5,0.46969697,1.151505258,0.578331556,5,0.2,1.033333333,126.9,6.94,0,66,13.2
303.5398821,0.362599487,Li6.15P0.85Ge0.15S5I,10.1021/jacs.8b10282,5.17E-05,Argyrodite,1.80608365,27.92015209,1.256844106,5,0.467680608,1.147093943,0.578331556,5,0.2,1.025,126.9,6.94,0,65.75,13.15
303.5399438,0.263393651,Li3.04P0.96Zn0.04S3.92F0.08,10.1021/acsami.4c00358,0.001465054,Halide,1.937761194,22.47243781,1.253930348,5,0.378109453,1.043990813,0.871442975,5,0.239130435,0.76,65.38,6.94,0,40.2,8.04
303.5594359,0.43107042,Li1.5Al0.5Ge1.5(PO4)3,10.1021/acsami.3c03839,8.50E-05,NASICON,2.872432432,22.58135135,1.098648649,5,0.081081081,1.080768657,0.765246,5,0.314285714,0.125,72.63,6.94,0,92.5,18.5
303.5597292,0.637237166,Li3YCl5.5Br0.5,10.1038/s41557-024-01634-6,0.001562354,Halide,2.302,34.4655,1.4115,4,0.3,1.070047315,1.019226446,3,0.387755102,0.5,88.91,6.94,0,40,10
303.5597292,0.674459383,Li3YCl5Br,10.1038/s41557-024-01634-6,0.001852177,Halide,2.292,36.688,1.419,4,0.3,1.16828245,1.052656,3,0.387755102,0.5,88.91,6.94,0,40,10
303.562385,0.412763611,Li6.4La3Zr1.4Ta0.6O12(fumed silica),10.1002/chem.202304252,0.000145728,NASICON,2.291196581,38.00957265,1.117350427,5,0.273504274,1.222839033,1.379576,5,0.457142857,0.533333333,180.95,6.94,0,117,23.4
303.5663662,0.504806727,Li1.2Mg0.65Al0.5Cl4,10.1007/s12274-024-6769-0,0.000114,Halide,2.436614173,28.25503937,1.4,4,0.188976378,1.039418462,0.975325,4,0.298342541,0.3,35.45,6.94,0,25.4,6.35
303.5744551,0.092591996,Li2.5ZrCl5.5O0.5,10.1002/adfm.202408571,0.001065508,Halide,2.408421053,32.79421053,1.397368421,4,0.263157895,1.059684667,1.06678843,4,0.397790055,0.416666667,91.22,6.94,0,38,9.5
303.5782672,0.475466814,Li1.2Mg0.8Al0.4Cl4,10.1007/s12274-024-6769-0,0.000225067,Halide,2.423125,28.1825,1.3975,4,0.1875,1.040839837,0.975325,4,0.298342541,0.3,35.45,6.94,0,25.6,6.4
303.583116,0.47621828,Li1.2Mg0.95Al0.3Cl4,10.1007/s12274-024-6769-0,0.000296936,Halide,2.409844961,28.11108527,1.39503876,4,0.186046512,1.033995969,0.975325,4,0.298342541,0.3,35.45,6.94,0,25.8,6.45
303.5931787,0.35510714,Li1.3Al0.3Ti1.7(PO4)3 ,10.1021/acsami.9b08132,2.37E-05,NASICON,2.853825137,20.9510929,1.109672131,5,0.071038251,1.049159727,0.856755,5,0.314285714,0.108333333,47.87,6.94,0,91.5,18.3
303.6005389,0.537118727,Li0.47La0.5Ti0.97Nb0.03O3,10.1016/j.jallcom.2021.163084,2.89E-09,Garnet,2.590020121,34.19275654,1.143480885,5,0.094567404,1.108518332,1.157714286,5,0.435714286,0.156666667,138.91,6.94,0,24.85,4.97
303.61034,0.720206195,Li9P2.92Sb0.08S10.8,10.1021/acsami.1c10238,2.77E-07,Sulfide,1.896614035,22.32408772,1.230596491,4,0.394736842,1.003905917,0.540699306,3,0.239130435,0.833333333,121.76,6.94,0,91.2,22.8
303.6141279,0.595992099,Li1.5Zr0.5Al0.5(PO4)3,10.1016/j.electacta.2018.01.087,3.14E-07,NASICON,2.902285714,20.25257143,1.136571429,5,0.085714286,0.974785615,0.853823269,5,0.314285714,0.125,91.22,6.94,0,87.5,17.5
303.6217612,0.543777818,Li1.2Zr0.8Al0.2(PO4)3,10.1016/j.electacta.2018.01.087,2.13E-07,NASICON,2.930930233,21.60523256,1.14627907,5,0.069767442,0.936008215,0.853823269,5,0.314285714,0.1,91.22,6.94,0,86,17.2
303.6240259,0.575458856,Li1.4Zr0.6Al0.4(PO4)3,10.1016/j.electacta.2018.01.087,4.47E-07,NASICON,2.911724138,20.69827586,1.139770115,5,0.08045977,0.964931923,0.853823269,5,0.314285714,0.116666667,91.22,6.94,0,87,17.4
303.6260376,0.465312773,Li9.4P3O8.6N2.4,10.1002/chem.202301986,5.42E-07,LiPON,2.250512821,14.07564103,0.88957265,4,0.401709402,1.231163891,1.230216,3,0.092857143,1.093023256,30.97,6.94,0,93.6,23.4
303.6304493,0.419212292,Li3YCl6 ,10.1021/jacs.1c11335,0.125201004,Halide,2.312,32.243,1.404,3,0.3,0.897945725,1.082976,3,0.419889503,0.5,88.91,6.94,0,30,10
303.6310482,0.401460248,Li3YCl6 ,10.1021/jacs.1c11335,0.128050757,Halide,2.312,32.243,1.404,3,0.3,0.897945725,1.082976,3,0.419889503,0.5,88.91,6.94,0,30,10
303.6410692,0.922631483,Na3SO4H,10.1016/j.ssi.2024.116510,2.38E-10,Antiperovskite,2.37,18.44977778,1.207777778,4,0,1.214889654,1.208155556,2,0.201086957,0,32.07,1.008,0,36,9
303.6488913,0.442073349,beta-Li3N,10.1039/C0EE00052C,0.000239649,Nitride,1.495,8.7075,0.6025,2,0.75,0.562335145,0.795675,2,0.171052632,0,14.01,6.94,0,8,4
303.6500944,0.332633163,Li3P0.98Sb0.02S3.95O0.05,10.1016/j.jpowsour.2018.04.021,0.000787077,Sulfide,1.936275,22.6352875,1.25805,5,0.375,1.020168082,0.649064,3,0.239130435,0.75,121.76,6.94,0,40,8
303.6517435,0.528950813,Li1.3Zr0.7Al0.3(PO4)3,10.1016/j.electacta.2018.01.087,1.21E-06,NASICON,2.921271676,21.14913295,1.14300578,5,0.075144509,0.952155871,0.853823269,5,0.314285714,0.108333333,91.22,6.94,0,86.5,17.3
303.6629341,0.490122558,Li3YCl6,10.1021/acs.chemmater.0c04352,4.58E-05,Halide,2.312,32.243,1.404,3,0.3,0.897945725,1.082976,3,0.419889503,0.5,88.91,6.94,0,30,10
303.6629341,0.443691468,Li3YCl6,10.1021/acs.chemmater.0c04352,7.99E-05,Halide,2.312,32.243,1.404,3,0.3,0.897945725,1.082976,3,0.419889503,0.5,88.91,6.94,0,30,10
303.6636129,0.532288271,LiGaBr4,10.1021/acsaem.2c01343,2.77E-05,Halide,2.438333333,66.04333333,1.536666667,3,0.166666667,0.867563228,0.601680556,3,0.316326531,0.25,79.9,6.94,0,18,6
303.6750484,0.318355774,Li3.04P0.98Bi0.02S3.97O0.03,10.1002/adfm.202205998,0.000525069,Oxide,1.929303483,22.81414179,1.257338308,5,0.378109453,1.008494706,0.692381818,3,0.239130435,0.76,208.98,6.94,0,40.2,8.04
303.6750484,0.294706736,Li3.08P0.96Bi0.04S3.94O0.06,10.1002/adfm.202205998,0.000739991,Oxide,1.927376238,23.1165099,1.25470297,5,0.381188119,1.033638603,0.692381818,3,0.239130435,0.77,208.98,6.94,0,40.4,8.08
303.6750484,0.357639492,Li6PS5Br,10.1021/jacs.3c12323,0.064540839,Argyrodite,1.840769231,24.06615385,1.243076923,4,0.461538462,1.118968867,0.657884024,4,0.224489796,1,79.9,6.94,0,52,13
303.6750484,0.353541691,Li6PS5Br,10.1021/jacs.3c12323,0.077818609,Argyrodite,1.840769231,24.06615385,1.243076923,4,0.461538462,1.118968867,0.657884024,4,0.224489796,1,79.9,6.94,0,52,13
303.6750484,0.337225798,Li6PS5Br,10.1021/jacs.3c12323,0.136404918,Argyrodite,1.840769231,24.06615385,1.243076923,4,0.461538462,1.118968867,0.657884024,4,0.224489796,1,79.9,6.94,0,52,13
303.7369746,0.186153063,LiCl-H2O,10.1002/cphc.200390060,8.09E-09,Halide,2.396,12.0812,0.942,4,0.2,1.33217904,0.751104,3,0.20441989,0.5,35.45,1.008,0,20,5
303.76097,0.294493001,Li7La3Zr2O12,10.1016/j.ensm.2023.103053,2.29E-05,Garnet,2.254166667,34.98958333,1.110416667,4,0.291666667,1.172954578,1.414307639,4,0.514285714,0.583333333,138.91,6.94,0,96,24
303.7667072,0.377477846,α-Li3N,10.1039/c0ee00052c,0.000778232,Nitride,1.495,8.7075,0.6025,2,0.75,0.562335145,0.795675,2,0.171052632,0,14.01,6.94,0,8,4
303.7713209,0.54478954,Li3.6Ge0.6P0.4O4,10.1021/acs.chemmater.8b01504,1.11E-05,LISICON,2.252325581,16.85465116,1.026744186,4,0.418604651,1.049026433,1.213876,4,0.314285714,0.9,72.63,6.94,0,34.4,8.6
303.7778745,0.225690969,Li3.12P0.94Bi0.06S3.91O0.09,10.1002/adfm.202205998,0.003136485,Oxide,1.92546798,23.41589901,1.252093596,5,0.384236453,1.055193766,0.692381818,3,0.239130435,0.78,208.98,6.94,0,40.6,8.12
303.8290788,1.36555028,LiBH4·1/2CH3NH2,10.1039/D3TA03911K,0.01884377,Hydride,2.185384615,4.064769231,0.357692308,5,0.076923077,1.043793881,0.179947929,4,0.171052632,0,14.01,1.008,1,65,13
303.8437021,0.49968998,Li0.45La0.5Ti0.95Nb0.05O3,10.1016/j.jallcom.2021.163084,7.59E-10,Garnet,2.596767677,34.48484848,1.145151515,5,0.090909091,1.116272512,1.157714286,5,0.435714286,0.15,138.91,6.94,0,24.75,4.95
303.8472083,0.259325915,Li17In9SnO24,10.1002/adma.202416342,0.000743716,Oxide,2.298039216,32.4327451,1.066862745,4,0.333333333,1.104120927,1.24235694,4,0.492857143,0.708333333,118.71,6.94,0,204,51
303.8611881,0.762674085,Li7P3Sb0S11,10.1021/acsami.1c10238,1.05E-07,Sulfide,1.990952381,23.53619048,1.28,4,0.333333333,0.982900728,0.504232231,3,0.239130435,0.636363636,121.76,6.94,0,84,21
303.9033344,0.239261526,Li6.4P0.6Ge0.4S5I,10.1021/jacs.8b10282,0.001650248,Argyrodite,1.787313433,28.30597015,1.249253731,5,0.47761194,1.158352839,0.578331556,5,0.2,1.066666667,126.9,6.94,0,67,13.4
303.911457,0.429971711,alpha-Li3N,10.1039/C0EE00052C,0.00071886,Nitride,1.495,8.7075,0.6025,2,0.75,0.562335145,0.795675,2,0.171052632,0,14.01,6.94,0,8,4
303.9837359,0.26453978,Li3.16P0.92Bi0.08S3.88O0.12,10.1002/adfm.202205998,0.001656508,Oxide,1.923578431,23.71235294,1.249509804,5,0.387254902,1.074336448,0.692381818,3,0.239130435,0.79,208.98,6.94,0,40.8,8.16
303.9937892,0.443305571,Li6.55La3Hf1.55Ta0.45O12,10.1016/j.jpowsour.2012.02.099,0.000555897,Garnet,2.279787686,42.98403397,1.114267516,5,0.278131635,1.216655357,1.38393344,5,0.457142857,0.545833333,180.95,6.94,0,117.75,23.55
304.0668947,0.362862121,Li3.6Si0.6P0.4S4,10.1006/jssc.2002.9701,6.96E-05,Thio-LISICON,1.844651163,21.22162791,1.222325581,4,0.418604651,1.049026433,0.527441,4,0.217391304,0.9,32.07,6.94,0,34.4,8.6
304.0715176,0.43927587,Li6BaLa2Nb1.5Ta0.5O12,10.1007/s11581-013-0863-8 ,9.00E-07,Garnet,2.32173913,38.20130435,1.132608696,6,0.260869565,1.29995704,1.355628993,5,0.457142857,0.5,180.95,6.94,0,138,23
304.0758124,0.309101649,(Li2S)0.58(SiS2)0.378(LiPO3)0.042,10.1021/acs.chemmater.4c00464,0.002008502,Solid Salt,1.902872892,21.11613489,1.205525292,5,0.389753567,1.176073751,0.687563265,4,0.217391304,0.822161423,32.07,6.94,0,15.42,3.084
304.0988398,0.23084595,Li6.2La3Zr0.4Hf0.4Sn0.4Ta0.4Nb0.4O12,10.1016/j.ensm.2023.103053,0.000622277,Garnet,2.316034483,39.51163793,1.11887931,8,0.267241379,1.308189313,1.295251852,6,0.457142857,0.516666667,180.95,6.94,0,185.6,23.2
304.149471,0.291569029,Li3PS4,10.1016/j.electacta.2024.145382,5.38E-06,Sulfide,1.93125,22.50875,1.26,3,0.375,0.974314753,0.558135938,3,0.239130435,0.75,32.07,6.94,0,24,8
304.1501285,0.148428801,Li3ErI6,10.1021/acsaem.0c00147,0.000146714,Halide,2.014,94.948,1.637,3,0.3,0.897945725,0.631044,3,0.345454545,0.5,167.26,6.94,0,30,10
304.1643046,0.447582013,Li1.1Ga0.1Ti1.9(PO4)3 ,10.3740/MRSK.2024.34.4.185,1.48E-07,NASICON,2.874861878,21.57287293,1.114751381,5,0.060773481,1.005921787,0.836355,5,0.314285714,0.091666667,69.72,6.94,0,90.5,18.1
304.1714067,0.859651479,0.5LiBH4-0.5Ca(BH4)2,10.1016/j.jssc.2013.12.006,1.21E-06,Hydride,2.029411765,5.385058824,0.412352941,4,0.058823529,0.885288834,0.222884,3,0.27,0,40.08,1.008,1,34,8.5
304.1906966,0.260091571,Li6.4Ga0.2La7Zr2O12,10.1007/s10008-023-05522-w,0.006152189,Garnet,2.111376812,50.91195652,1.102826087,5,0.231884058,1.274882267,1.330548157,5,0.442857143,0.533333333,138.91,6.94,0,138,27.6
304.2081349,0.186235398,LiNbCl5F,10.21203/rs.3.rs-3072105/v1,0.006083018,Halide,2.795,37.0125,1.4725,4,0.125,1.073542846,0.849075,3,0.35359116,0.166666667,92.91,6.94,0,32,8
304.2571696,0.283705407,Li6.25Ga0.25La7Zr2O12,10.1007/s10008-023-05522-w,0.006014382,Garnet,2.117,51.186,1.103818182,5,0.227272727,1.280236704,1.330548157,5,0.442857143,0.520833333,138.91,6.94,0,137.5,27.5
304.2631799,0.280950244,Li6.1Ga0.3La7Zr2O12,10.1007/s10008-023-05522-w,0.006388814,Garnet,2.122664234,51.4620438,1.104817518,5,0.222627737,1.285144661,1.330548157,5,0.442857143,0.508333333,138.91,6.94,0,137,27.4
304.2635659,0.3536177,Li6PS5Br,10.1021/jacs.3c12323,0.029543154,Argyrodite,1.840769231,24.06615385,1.243076923,4,0.461538462,1.118968867,0.657884024,4,0.224489796,1,79.9,6.94,0,52,13
304.2898787,0.486745715,Li3.4Ge0.4V0.6O4,10.1021/acs.chemmater.8b01504,6.21E-07,LISICON,2.246904762,17.5252381,1.040952381,4,0.404761905,1.052874296,1.241876,4,0.378571429,0.85,72.63,6.94,0,33.6,8.4
304.3484129,0.742656884,LiPO3,10.1021/acsaem.1c01809,3.15E-09,Solid salt,2.698,17.182,1.08,3,0.2,0.950270539,0.972256,3,0.314285714,0.333333333,30.97,6.94,0,15,5
304.3718871,0.397251189,β-Li3N,10.1039/c0ee00052c,0.000237851,Nitride,1.495,8.7075,0.6025,2,0.75,0.562335145,0.795675,2,0.171052632,0,14.01,6.94,0,8,4
304.3778552,0.721152355,Li6La2BaNb2O12,10.1002/celc.201600639,6.38E-07,Perovskite,2.323913043,36.2873913,1.132608696,5,0.260869565,1.251058332,1.386284688,5,0.457142857,0.5,138.91,6.94,0,115,23
304.4096728,0.443200232,Li1.4Ga0.4Ti1.6(PO4)3 ,10.3740/MRSK.2024.34.4.185,6.31E-06,NASICON,2.848369565,21.69054348,1.109130435,5,0.076086957,1.066086137,0.836355,5,0.314285714,0.116666667,69.72,6.94,0,92,18.4
304.4269771,0.519109913,Li3.6Ge0.6V0.4O4,10.1021/acs.chemmater.8b01504,3.77E-05,LISICON,2.22627907,17.78348837,1.033255814,4,0.418604651,1.049026433,1.241876,4,0.378571429,0.9,72.63,6.94,0,34.4,8.6
304.4429578,0.424839466,(Li2S)0.58(SiS2)0.21(LiPO3)0.21,10.1021/acs.chemmater.4c00464,9.10E-05,Solid Salt,2.031783626,18.73111111,1.151929825,5,0.400584795,1.380302446,0.756013889,4,0.217391304,0.840490798,32.07,6.94,0,17.1,3.42
304.4496686,0.378525282,Li6.5La3Zr1.75Te0.25O12,10.1016/j.jpowsour.2013.03.166,0.000943294,Garnet,2.289468085,35.97340426,1.133723404,5,0.276595745,1.203205321,1.358648,4,0.325791855,0.541666667,138.91,6.94,0,117.5,23.5
304.4665522,0.233322207,Li9.54Si1.74P1.44S11.7Cl0.3,10.1021/acssuschemeng.9b01937,0.000872938,LGPS,1.898980583,22.06856796,1.239927184,5,0.38592233,1.127424459,0.583144307,5,0.217391304,0.795,35.45,6.94,0,123.6,24.72
304.4799987,0.247120707,Li9.54Si1.74P1.44S11.7F0.3,10.1021/acssuschemeng.9b01937,0.000966598,LGPS,1.908932039,21.86893204,1.234101942,5,0.38592233,1.127424459,0.681859259,5,0.217391304,0.795,32.07,6.94,0,123.6,24.72
304.5484308,0.460735732,Li1.6Al0.6Ge1.4(PO4)3,10.1021/acsenergylett.7b00849,0.000630957,NASICON,2.860107527,22.25182796,1.09688172,5,0.086021505,1.093522429,0.765246,5,0.314285714,0.133333333,72.63,6.94,0,93,18.6
304.5883184,0.631239621,Li2(CB9H10)(CB11H12),10.1021/acsenergylett.6b00310,0.00449882,Closo,2.092608696,6.006,0.334347826,4,0.043478261,0.987550784,0.069636673,3,0.210526316,0,12.01,1.008,0,184,46
304.6327939,0.187884875,LiTaCl6,10.21203/rs.3.rs-3072105/v1,0.012748499,Halide,2.68,50.07375,1.5325,3,0.125,0.73562194,0.7081,3,0.35359116,0.166666667,180.95,6.94,0,24,8
304.6392107,0.634086899,Li1.04(OH1.96)Br,10.1002/cphc.200390060,1.40E-07,Halide,2.34624,21.018656,0.97512,4,0.208,1.337485771,0.843288889,3,0.18877551,0.52,79.9,1.008,0,20,5
304.6454768,0.302070562,Li5.7P0.9Ce0.1S4.3O0.2Cl1.5,10.1021/acsaem.5c00534,0.000793365,Argyrodite,1.90480315,21.71015748,1.239055118,6,0.448818898,1.269639088,0.843643359,5,0.239130435,0.95,140.12,6.94,0,76.2,12.7
304.6454768,0.261826748,Li5.8P0.85Ce0.15S4.2O0.3Cl1.5,10.1021/acsaem.5c00534,0.002321448,Argyrodite,1.900117188,21.89558594,1.234101563,6,0.453125,1.29575551,0.843643359,5,0.239130435,0.966666667,140.12,6.94,0,76.8,12.8
304.6476867,0.189130913,LiNbCl5O0.5,10.21203/rs.3.rs-3072105/v1,0.014373689,Halide,2.68,38.01333333,1.486666667,4,0.133333333,0.988154224,0.72099375,4,0.35359116,0.181818182,92.91,6.94,0,30,7.5
304.7050768,0.322360896,Li5.5PS4.5Cl1.5,10.1021/acsaem.5c00534,0.000221218,Argyrodite,1.9144,21.3304,1.2492,4,0.44,1.185515808,0.758263776,4,0.239130435,0.916666667,35.45,6.94,0,50,12.5
304.7050768,0.320525032,Li5.9P0.8Ce0.2S4.1O0.4Cl1.5,10.1021/acsaem.5c00534,0.000377086,Argyrodite,1.895503876,22.07813953,1.229224806,6,0.457364341,1.31703007,0.843643359,5,0.239130435,0.983333333,140.12,6.94,0,77.4,12.9
304.7444776,0.456755701,LiTa2PO8,10.1039/C8TA09170F,0.00018104,LTPO,2.8075,43.98416667,1.14,4,0.083333333,0.983087759,0.86171875,4,0.314285714,0.125,180.95,6.94,0,48,12
304.7589081,0.221546949,Li9.54Si1.74P1.44S11.7Br0.3,10.1021/acssuschemeng.9b01937,0.000711966,LGPS,1.896553398,22.60800971,1.241747573,5,0.38592233,1.127424459,0.56634321,5,0.204081633,0.795,79.9,6.94,0,123.6,24.72
304.7647001,0.313246699,Li6.1P0.7Ce0.72S3.9O0.6Cl1.5,10.1021/acsaem.5c00534,0.000142179,Argyrodite,1.862677515,26.09078402,1.213180473,6,0.451183432,1.409356686,0.875768359,5,0.239130435,1.016666667,140.12,6.94,0,81.12,13.52
304.7972527,0.35299845,Li0.375Sr0.4375Ta0.75Hf0.25O3,10.1002/ente.202201455,0.000578746,Perovskite,2.608441558,55.95246753,1.175324675,5,0.077922078,1.154797193,1.278028571,5,0.457142857,0.125,180.95,6.94,0,24.0625,4.8125
304.8235268,0.314801081,Li5.425Ca0.1PS4.625Cl1.375,10.1021/acs.chemmater.0c03090,0.008721229,Argyrodite,1.906906188,21.53253493,1.250439122,5,0.433133733,1.213198448,0.763784,5,0.239130435,0.904166667,40.08,6.94,0,62.625,12.525
304.8248756,0.552805387,Li6.4La3Zr1.4Ta0.6O12-2LiBH4,10.1002/adfm.202009692,3.71E-06,Garnet,2.182316384,26.35559322,0.88039548,7,0.237288136,1.612523813,1.010964938,6,0.192857143,0.7,180.95,1.008,1,247.8,35.4
304.8380853,1.313376687,LiCB9H10,10.1002/aenm.201502237,9.13E-07,Closo,2.09,6.015238095,0.335714286,4,0.047619048,1.00638567,0.075580952,3,0.210526316,0,12.01,1.008,0,84,21
304.8472486,0.250103118,Li9.54Si1.74P1.44S11.7I0.3,10.1021/acssuschemeng.9b01937,0.001388746,LGPS,1.892912621,23.17839806,1.244660194,5,0.38592233,1.127424459,0.546491358,5,0.181818182,0.795,126.9,6.94,0,123.6,24.72
304.8474124,0.300810853,Li3.15Si0.15P0.85S4,10.1021/acs.chemmater.9b00657,0.00112221,Argyrodite,1.908404908,22.16920245,1.25006135,4,0.386503067,1.026019635,0.527441,4,0.217391304,0.7875,32.07,6.94,0,32.6,8.15
304.8659384,0.199687959,Li3PS3.8O0.2,10.1016/j.electacta.2024.145382,3.80E-06,Sulfide,1.95275,22.107,1.249,4,0.375,1.073572375,0.72094321,3,0.239130435,0.75,32.07,6.94,0,32,8
304.9124444,0.3259717,Li0.34La0.51TiO2.94,10.1016/0167-2738(94)90310-7,0.000597599,Perovskite,2.619582463,35.09680585,1.150250522,4,0.070981211,1.052893008,1.275922222,4,0.435714286,0.115646259,138.91,6.94,0,19.16,4.79
304.9516908,0.253861029,Li7P2.8Ge0.1S10.5O0.2,10.1021/acsami.2c09717,0.002788647,LGPS,1.988883495,23.42203883,1.272087379,5,0.339805825,1.052397895,0.569398866,4,0.239130435,0.654205607,72.63,6.94,0,103,20.6
304.9632465,0.248712286,Li7P3S11,10.1021/acsami.2c09717,0.001568426,Thiophosphate,1.990952381,23.53619048,1.28,3,0.333333333,0.982900728,0.528084807,3,0.239130435,0.636363636,32.07,6.94,0,63,21
304.9793986,0.51097581,Li2B12H12,10.1021/acs.chemmater.7b03986,2.60E-08,Closo,2.032307692,5.988307692,0.353846154,3,0.076923077,0.91101754,0.098186982,2,0.355263158,0,10.81,1.008,0,78,26
305.0218613,0.448469966,LiTi2(PO4)3,10.1007/s11581-024-05487-4,1.16E-07,NASICON,2.883888889,21.53277778,1.116666667,4,0.055555556,0.973648923,0.68846821,4,0.314285714,0.083333333,47.87,6.94,0,72,18
305.0437934,0.222733874,Li7P2.9Ge0.05S10.75O0.1,10.1021/acsami.2c09717,0.00398384,LGPS,1.989927885,23.47966346,1.276081731,5,0.336538462,1.022490298,0.569398866,4,0.239130435,0.64516129,72.63,6.94,0,104,20.8
305.0559067,0.320884936,Li7P2.7Ge0.7S0.3O0.3,10.1021/acsami.2c09717,0.001473152,Thiophosphate,1.453272727,17.951,0.713727273,5,0.636363636,1.004159392,0.631976331,4,0.239130435,11.66666667,72.63,6.94,0,55,11
305.1152573,0.560688275,Li4(BH4)3I,10.1002/adfm.201809219,3.83E-05,Hydride,1.955,9.9593,0.5245,4,0.2,1.062737568,0.252075,3,0.122727273,4,126.9,1.008,0,80,20
305.1503083,0.343036277,Li1.5Al0.5Ge1.5(PO4)3 ,10.1021/acs.jpcc.4c02613,0.000367176,LAGP,2.872432432,22.58135135,1.098648649,5,0.081081081,1.080768657,0.765246,5,0.314285714,0.125,72.63,6.94,0,92.5,18.5
305.1578127,0.295148559,Li3.25Si0.25P0.75S4,10.1021/acs.chemmater.9b00657,0.00139477,Argyrodite,1.893636364,21.94969697,1.243636364,4,0.393939394,1.041913681,0.527441,4,0.217391304,0.8125,32.07,6.94,0,33,8.25
305.17,1.92583237,Li2.86Ca0.07InBr6,10.1246/cl.1998.223,3.26E-07,Halide,2.257079557,62.12225579,1.490795569,4,0.288016113,0.929018841,0.863642975,4,0.387755102,0.476666667,114.82,6.94,0,39.72,9.93
305.205,1.420654699,Li3InBr6,10.1016/j.ssi.2006.06.026,1.24E-07,Halide,2.248,61.504,1.484,3,0.3,0.897945725,0.808416,3,0.387755102,0.5,114.82,6.94,0,30,10
305.2240477,0.328739365,Li3.33Si0.33P0.67S4,10.1021/acs.chemmater.9b00657,0.00087178,Argyrodite,1.882076831,21.77788715,1.238607443,4,0.399759904,1.049407684,0.527441,4,0.217391304,0.8325,32.07,6.94,0,33.32,8.33
305.2281656,0.317911283,Li7P2.7Ge0.15S10.25O0.3,10.1021/acsami.2c09717,0.001495797,LGPS,1.987818627,23.36328431,1.268014706,5,0.343137255,1.07867277,0.569398866,4,0.239130435,0.663507109,72.63,6.94,0,102,20.4
305.2644845,0.349769844,Li5.8Ca0.1PS5Cl,10.1021/acs.chemmater.0c03090,0.005501814,Argyrodite,1.863100775,21.01007752,1.237054264,5,0.449612403,1.160908941,0.694125,5,0.239130435,0.966666667,40.08,6.94,0,64.5,12.9
305.3342254,0.263025741,Li7P2.8Ge0.8S0.2O0.2,10.1021/acsami.2c09717,0.002679423,Thiophosphate,1.436727273,18.45581818,0.693090909,5,0.636363636,0.972257509,0.631976331,4,0.239130435,17.5,72.63,6.94,0,55,11
305.3342254,0.226978003,Li7P2.9Ge0.9S0.1O0.1,10.1021/acsami.2c09717,0.003947196,Thiophosphate,1.420181818,18.96063636,0.672454545,5,0.636363636,0.929377937,0.631976331,4,0.239130435,35,72.63,6.94,0,55,11
305.4041002,0.523182678,Li3InBr2Cl4,10.1016/j.ssi.2008.02.012,9.39E-08,Halide,2.328,43.724,1.424,4,0.3,1.279854226,0.931936,3,0.387755102,0.5,114.82,6.94,0,40,10
305.4097224,0.602012028,Li3(NH2)2I,10.1021/cm1006857,1.82E-05,Hydride,2.048,17.9772,0.622,4,0.3,1.279854226,0.585696,3,0.059090909,3,126.9,1.008,0,40,10
305.4545455,1.001198125,NaCB11H12 ,10.1021/acs.jpcc.1c03589,8.39E-06,Closo,2.0928,6.64024,0.3436,4,0,0.971046713,0.06918816,3,0.156862745,0,22.99,1.008,0,100,25
305.4563367,0.756671517,LiBH4+55wt% nanofiber Al2O3,10.1021/acsaem.4c02653,7.39E-06,Hydride,2.692241993,20.03409964,1.042384342,5,0.003558719,0.780422211,0.802213835,3,0.192857143,0.006060606,26.98,1.008,1,1405,281
305.4802479,0.577550085,untreated LiBH4+untreated mesopuors Al2O3,10.1021/acsaem.4c02653,4.58E-05,Hydride,2.305454545,11.24927273,0.708181818,5,0.090909091,1.468139939,0.609152066,3,0.192857143,0.333333333,26.98,1.008,1,55,11
305.5179599,0.801715391,0.75(LiBH4)-0.25Ca(BH4)2,10.1016/j.jssc.2013.12.006,4.09E-06,Hydride,2.029411765,5.385058824,0.412352941,4,0.058823529,0.885288834,0.147676125,3,0.27,0,40.08,1.008,0,68,17
305.5297331,0.298771807,Li5.5PS4.5Cl1.5,10.1002/anie.201814222,0.012357305,Argyrodite,1.9144,21.3304,1.2492,4,0.44,1.185515808,0.758263776,4,0.239130435,0.916666667,35.45,6.94,0,50,12.5
305.5814451,0.353579852,Li2(BH4)(NH2),10.1021/ja907249p,2.56E-05,Hydride,2.024,4.4748,0.414,4,0.2,1.088899975,0.339824,3,0.171052632,0,14.01,1.008,0,40,10
305.5833127,0.25124006,Li3.25Ge0.25P0.75S4,10.1149/1.1379028,0.002627726,Thio-LISICON,1.896969697,23.29939394,1.247575758,4,0.393939394,1.041913681,0.530004,4,0.239130435,0.8125,72.63,6.94,0,33,8.25
305.5917888,0.608735795,LiBH4+55wt% mesoporous Al2O3,10.1021/acsaem.4c02653,4.47E-05,Hydride,2.692241993,20.03409964,1.042384342,5,0.003558719,0.780422211,0.802213835,3,0.192857143,0.006060606,26.98,1.008,1,1405,281
305.5986052,0.583173041,LiBH4+Al2O3,10.1021/acsaem.4c02653,3.35E-05,Hydride,2.305454545,11.24927273,0.708181818,5,0.090909091,1.468139939,0.609152066,3,0.192857143,0.333333333,26.98,1.008,1,55,11
305.6107745,0.264874836,Li9.9SnP2S11.8Cl0.1O0.1,10.1021/acs.jpcc.4c05656,0.003478621,Sulfide,1.893413655,25.41875502,1.250080321,6,0.397590361,1.096576803,0.664091358,5,0.239130435,0.825,118.71,6.94,0,149.4,24.9
305.6546967,0.360783708,Li3.67Si0.67P0.33S4,10.1021/acs.chemmater.9b00657,0.000230307,Argyrodite,1.83532872,21.08306805,1.218269896,4,0.423298731,1.043063461,0.527441,4,0.217391304,0.9175,32.07,6.94,0,34.68,8.67
305.6636074,0.311912323,(Li2S)0.58(SiS2)0.336(LiPO3)0.084,10.1021/acs.chemmater.4c00464,0.001597613,Solid Salt,1.937664141,20.47244949,1.191060606,5,0.392676768,1.269538331,0.687563265,4,0.217391304,0.82712766,32.07,6.94,0,15.84,3.168
305.6946258,0.67218203,LiBH4+55wt% gamma Al2O3,10.1021/acsaem.4c02653,1.89E-05,Hydride,2.692241993,20.03409964,1.042384342,5,0.003558719,0.780422211,0.802213835,3,0.192857143,0.006060606,26.98,1.008,1,1405,281
305.7170543,0.538698538,LiBH4+Al2O3,10.1021/acsaem.4c02653,6.68E-05,Hydride,2.305454545,11.24927273,0.708181818,5,0.090909091,1.468139939,0.609152066,3,0.192857143,0.333333333,26.98,1.008,1,55,11
305.83565,0.376371712,Li0.25La0.67Ti0.75Al0.25O3,10.1021/cm011149s,0.000132096,Perovskite,2.613719512,37.69353659,1.15296748,5,0.050813008,1.162697116,1.155955102,5,0.385714286,0.083333333,138.91,6.94,0,24.6,4.92
305.8487456,0.433795941,70Li2O-30LiI,10.5796/electrochemistry.21-00049,1.56E-05,Halide,1.808,32.744,1.176,3,0.6,0.950270539,1.089216,3,0.345454545,1.5,126.9,6.94,0,15,5
305.950546,0.358116283,(Li2S)0.58(SiS2)0.294(LiPO3)0.126,10.1021/acs.chemmater.4c00464,0.000522736,Solid Salt,1.970658057,19.86201722,1.177343173,5,0.395448954,1.328039117,0.687563265,4,0.217391304,0.831824062,32.07,6.94,0,16.26,3.252
305.9736867,0.199906994,0.75Li2S·0.25P2S5,10.1016/j.electacta.2018.05.041,0.009093323,Sulfide,2.182,26.824,1.344,3,0.2,0.950270539,0.384016,3,0.239130435,0.333333333,32.07,6.94,0,30,10
306.0102626,0.308075933,Li3N,10.1002/celc.201600639,0.000634394,Nitride,1.495,8.7075,0.6025,2,0.75,0.562335145,0.795675,2,0.171052632,0,14.01,6.94,0,8,4
306.0640419,0.342303273,Li1.6Al0.5Ge1.5P2.9Si0.1O12,10.1021/acs.jpcc.4c02613,0.000407627,LAGPS,2.860698925,22.48177419,1.096612903,6,0.086021505,1.111875973,0.763290249,5,0.285714286,0.133333333,72.63,6.94,0,111.6,18.6
306.1033956,0.560130898,80Li2O-20LiI,10.5796/electrochemistry.21-00049,9.87E-07,Halide,1.808,32.744,1.176,3,0.6,0.950270539,1.089216,3,0.345454545,1.5,126.9,6.94,0,15,5
306.1462959,0.298955964,Li3.3P0.85Al0.15S4 ,10.1021/acsami.2c16776,0.000636422,LISICON,1.886385542,21.87391566,1.24373494,4,0.397590361,1.024398587,0.531124,4,0.239130435,0.825,32.07,6.94,0,33.2,8.3
306.2496363,0.566397307,LiCB11H12,10.1039/c5ee02941d,9.16E-05,Closo,2.0948,5.99824,0.3332,4,0.04,0.971046713,0.06463296,3,0.210526316,0,12.01,1.008,0,100,25
306.2831807,0.303833369,Li3.3P0.85Al0.15S4,10.1021/acsami.2c16776,0.00062615,Thiophosphate,1.886385542,21.87391566,1.24373494,4,0.397590361,1.024398587,0.531124,4,0.239130435,0.825,32.07,6.94,0,33.2,8.3
306.3077965,0.390773383,66.7Li2O-33.3LiI,10.5796/electrochemistry.21-00049,2.53E-05,Halide,1.808,32.744,1.176,3,0.6,0.950270539,1.089216,3,0.345454545,1.5,126.9,6.94,0,15,5
306.335008,0.564725926,40Li2O-60LiI,10.5796/electrochemistry.21-00049,9.39E-07,Halide,1.808,32.744,1.176,3,0.6,0.950270539,1.089216,3,0.345454545,1.5,126.9,6.94,0,15,5
306.341577,0.555860819,90Li2O-10LiI,10.5796/electrochemistry.21-00049,4.62E-07,Halide,1.808,32.744,1.176,3,0.6,0.950270539,1.089216,3,0.345454545,1.5,126.9,6.94,0,15,5
306.3779644,2.094347945,LiHClO,10.1016/j.elecom.2024.107684,7.30E-07,Solid salt,2.445,14.8495,1.085,4,0.25,1.386294361,0.926875,3,0.20441989,0.5,35.45,1.008,0,16,4
306.4399338,0.554844462,Li2S-GeS2,10.1016/0022-3093(80)90430-5,7.03E-05,Sulfide,1.951666667,30.45333333,1.261666667,3,0.333333333,1.011404265,0.512680556,3,0.288043478,0.666666667,72.63,6.94,0,18,6
306.4485978,0.390402868,Li0.15La0.67Ti0.85Al0.15O3,10.1021/cm011149s,1.81E-05,Perovskite,2.646161826,38.76497925,1.162572614,5,0.031120332,1.091396374,1.155955102,5,0.385714286,0.05,138.91,6.94,0,24.1,4.82
306.449537,0.58554359,13LiBH4-3LiI,10.1021/jp310050g,5.68E-05,Hydride-Halide,1.959285714,8.15102381,0.494166667,4,0.19047619,1.020504044,0.237080442,3,0.122727273,5.333333333,126.9,1.008,1,336,84
306.4748951,0.072175802,Li5GaS4,10.1039/d1ra03194e,0.000690364,Thio-LISICON,1.703,23.27,1.178,3,0.5,0.943348392,0.570161,3,0.336956522,1.25,69.72,6.94,0,30,10
306.4806908,0.377522367,Li3Y0.2In0.8Cl6,10.1021/acs.nanolett.0c01156,0.001412132,Halide,2.3568,34.3158,1.396,4,0.3,0.947985967,1.00791405,4,0.419889503,0.5,114.82,6.94,0,40,10
306.5021363,0.347776592,Li6PS5Br,10.1039/c9ta02126d,8.98E-05,Argyrodite,1.840769231,24.06615385,1.243076923,4,0.461538462,1.118968867,0.657884024,4,0.224489796,1,79.9,6.94,0,52,13
306.5641516,1.112967911,Li6La3SnNbO12,10.1149/2.009208jes,2.04E-05,Garnet,2.348695652,37.47782609,1.120869565,5,0.260869565,1.228308413,1.34437656,5,0.457142857,0.5,138.91,6.94,0,115,23
306.7212973,0.292517126,(Li2S)0.58(SiS2)0.42(LiPO3)0,10.1021/acs.chemmater.4c00464,0.001314458,Solid Salt,1.866133333,21.79586667,1.2208,5,0.386666667,0.996695714,0.687563265,4,0.217391304,0.816901408,32.07,6.94,0,15,3
306.7616423,0.069806614,Li1.4Al0.4Ti1.6(PO4)3,10.1016/j.jpowsour.2010.11.140,0.000228393,NASICON,2.844021739,20.76141304,1.107391304,5,0.076086957,1.066086137,0.856755,5,0.314285714,0.116666667,47.87,6.94,0,92,18.4
306.7832852,0.459533738,60Li2O-40LiI,10.5796/electrochemistry.21-00049,6.61E-06,Halide,1.808,32.744,1.176,3,0.6,0.950270539,1.089216,3,0.345454545,1.5,126.9,6.94,0,15,5
306.8048512,0.326561972,Li5.7PS4.7ClBr0.3,10.1021/acs.chemmater.3c02269,0.012600844,Halide,1.885826772,22.10055118,1.245511811,5,0.448818898,1.216168202,0.726325,4,0.224489796,0.95,79.9,6.94,0,63.5,12.7
306.8171707,1.325617856,Cs2LiY(BH4)6,10.1016/j.jssc.2014.12.018,8.60E-10,Hydride,2.024117647,13.25652941,0.455882353,5,0.029411765,0.926062198,0.162553633,3,0.161676647,0,132.91,1.008,0,170,34
306.9374715,0.160650853,Li6P1Si0S5Br,10.1039/C7TA08581H,0.000786796,Argyrodite,1.840769231,24.06615385,1.243076923,5,0.461538462,1.118968867,0.611125,5,0.204081633,1,79.9,6.94,0,65,13
306.9744597,0.51265078,Li6CaLa2Ta2O12, 10.1149/1.2800764,4.55E-07,Garnet,2.32,39.71478261,1.117391304,5,0.260869565,1.251058332,1.38653913,5,0.457142857,0.5,180.95,6.94,0,115,23
307.0020185,0.250915661,Li3InCl6,10.1016/j.nanoen.2020.105036,0.060103741,Halide,2.368,34.834,1.394,3,0.3,0.897945725,0.988896,3,0.419889503,0.5,114.82,6.94,0,30,10
307.0399413,0.486646716,Li(BH4)0.75I0.25,10.1016/j.electacta.2018.05.041,9.08E-05,Hydride-Halide,1.955,9.9593,0.5245,4,0.2,1.062737568,0.264088889,3,0.122727273,4,126.9,1.008,0,20,5
307.042575,0.158534314,Li6.125P0.875Si0.125S5Br,10.1039/C7TA08581H,0.001024523,Argyrodite,1.829809524,23.87561905,1.238095238,5,0.466666667,1.144329149,0.616939556,5,0.204081633,1.020833333,79.9,6.94,0,65.625,13.125
307.042575,0.185382704,Li6.25P0.75Si0.25S5Br,10.1039/C7TA08581H,0.001594963,Argyrodite,1.819056604,23.68867925,1.233207547,5,0.471698113,1.154677661,0.616939556,5,0.204081633,1.041666667,79.9,6.94,0,66.25,13.25
307.1110509,0.663577624,LiBr-H2O,10.1002/cphc.200390060,4.25E-07,Halide,2.356,20.9712,0.972,4,0.2,1.33217904,0.696384,3,0.18877551,0.5,79.9,1.008,0,20,5
307.1130452,0.731927098,0.25LiBH4-0.75Ca(BH4)2,10.1016/j.jssc.2013.12.006,2.62E-06,Hydride,2.047692308,5.924974359,0.410512821,4,0.025641026,0.837435128,0.208826446,3,0.27,0,40.08,1.008,1,39,9.75
307.1441735,0.378156163,Li1.5Ge1.5Al0.5P3O12,10.1016/0167-2738(88)90368-2,2.91E-05,NASICON,2.872432432,22.58135135,1.098648649,5,0.081081081,1.080768657,0.765246,5,0.314285714,0.125,72.63,6.94,0,92.5,18.5
307.1451169,0.727174271,Li6.1P0.9Si0.1S5I,10.1021/acsami.0c11683,2.72E-06,Argyrodite,1.809083969,27.50122137,1.25740458,5,0.465648855,1.141110849,0.575632889,5,0.181818182,1.016666667,126.9,6.94,0,65.5,13.1
307.1477506,0.226520992,Li6.5P0.5Si0.5S5Br,10.1039/C7TA08581H,0.002528396,Argyrodite,1.798148148,23.32518519,1.223703704,5,0.481481481,1.15670772,0.616939556,5,0.204081633,1.083333333,79.9,6.94,0,67.5,13.5
307.1488904,0.333863041,Li6BaLa2Nb0.5Ta1.5O12,10.1007/s11581-013-0863-8 ,3.24E-06,Garnet,2.317391304,42.02913043,1.132608696,6,0.260869565,1.29995704,1.361774826,5,0.457142857,0.5,180.95,6.94,0,138,23
307.2033898,2.390055214,LiCB9H10Br,10.1039/D1QM01066B,2.30E-07,Closo,2.129545455,9.373636364,0.409545455,5,0.045454545,1.145548266,0.104986157,4,0.081632653,1,79.9,1.008,0,110,22
307.2300446,0.411507877,Li6SbS5I,10.1021/jacs.9b08357,4.02E-05,Argyrodite,1.806923077,34.66538462,1.286153846,4,0.461538462,1.118968867,0.605990533,4,0.345454545,1,126.9,6.94,0,52,13
307.2320278,0.652426093,99Li3PS4-LiAlS2,10.1016/j.ssi.2012.03.003,5.21E-05,Sulfide,1.931281407,22.51883166,1.259924623,4,0.374371859,0.982038103,0.557655142,4,0.239130435,0.748743719,32.07,6.94,1,3184,796
307.2386569,0.408522444,Li3Y0.8In0.2Cl6,10.1021/acs.nanolett.0c01156,0.001063303,Halide,2.3232,32.7612,1.402,4,0.3,0.947985967,1.00791405,4,0.419889503,0.5,114.82,6.94,0,40,10
307.2386569,0.358046027,Li3Y0.3In0.7Cl6,10.1021/acs.nanolett.0c01156,0.001901476,Halide,2.3512,34.0567,1.397,4,0.3,0.959032155,1.00791405,4,0.419889503,0.5,114.82,6.94,0,40,10
307.3060184,0.440597289,Li3HoCl6,10.1002/aenm.202103921,0.000596389,Halide,2.313,39.845,1.404,3,0.3,0.897945725,1.080801,3,0.419889503,0.5,164.93,6.94,0,30,10
307.3248491,0.389696148,Li2.4Ho1.2Cl6,10.1002/aenm.202103921,0.001174092,Halide,2.37375,44.5075,1.43375,3,0.25,0.900256051,1.079479339,3,0.419889503,0.4,164.93,6.94,0,28.8,9.6
307.3613032,1.104443752,Li6La3SnTaO12,10.1149/2.009208jes,3.55E-05,Garnet,2.344347826,41.30565217,1.120869565,5,0.260869565,1.228308413,1.351302836,5,0.457142857,0.5,180.95,6.94,0,115,23
307.3999419,0.975043967,LiBH4-LiBF4,10.1016/j.mtnano.2020.100079,2.94E-08,Hydride-Halide,2.563333333,9.627666667,0.738333333,4,0.166666667,1.329661349,1.176455556,3,0.203007519,0.5,19,1.008,1,48,12
307.407601,0.238900707,Li6.5Si0.5Sb0.5S5I,10.1021/jacs.9b08357,0.010576988,Argyrodite,1.770740741,30.16925926,1.253333333,5,0.481481481,1.15670772,0.568962667,5,0.181818182,1.083333333,126.9,6.94,0,67.5,13.5
307.4186791,0.326774774,Li5.55Ca0.1PS4.75Cl1.25,10.1021/acs.chemmater.0c03090,0.008594385,Argyrodite,1.89201581,21.35494071,1.245889328,5,0.438735178,1.196832206,0.763784,5,0.239130435,0.925,40.08,6.94,0,63.25,12.65
307.4220636,0.3348868,Li3.2P0.8Sn0.2S4,10.1002/adma.202006577,0.001640347,Sulfide,1.902439024,24.26902439,1.253902439,4,0.390243902,1.035005177,0.528569,4,0.239130435,0.8,118.71,6.94,0,32.8,8.2
307.4293374,0.924480842,Li6PS5I,10.1002/chem.201000501,3.41E-07,Argyrodite,1.817692308,27.68153846,1.261538462,4,0.461538462,1.118968867,0.612617751,4,0.2,1,126.9,6.94,0,52,13
307.4463506,0.70140297,Li3.8Ge0.8V0.2O4,10.1021/acs.chemmater.8b01504,2.42E-06,LISICON,2.206590909,18.03,1.025909091,4,0.431818182,1.025004099,1.241876,4,0.378571429,0.95,72.63,6.94,0,35.2,8.8
307.4656189,0.333870471,Li6.25PS4O1.25Cl0.75,10.1002/eem2.12282,0.002086629,Halide,1.909811321,18.80849057,1.181698113,5,0.471698113,1.296300988,0.942272889,4,0.239130435,1.041666667,35.45,6.94,0,66.25,13.25
307.4667449,0.315059837,Li6.3P0.7Sn0.3S5I,10.1002/aenm.201903422,0.000292094,Argyrodite,1.793609023,29.19278195,1.255864662,5,0.473684211,1.156802535,0.576918222,5,0.2,1.05,126.9,6.94,0,66.5,13.3
307.5052238,0.298840287,Li4.025Bi0.025Sn0.975S4,10.1021/acs.energyfuels.3c04605,0.000144912,Sulfide,1.797894737,30.71249307,1.231855956,4,0.44598338,0.977485112,0.530624793,4,0.375,1.00625,208.98,6.94,0,36.1,9.025
307.5068574,1.506807915,LiBH4-NH3BH3,10.1021/acs.chemmater.9b03188,0.00323836,Hydride,2.15,3.760714286,0.366428571,4,0.071428571,0.895332666,0.157871429,3,0.171052632,0,14.01,1.008,1,56,14
307.5138135,0.09332149,Li3InCl6 ,10.1039/C9EE02311A ,0.00768413,Halide,2.368,34.834,1.394,3,0.3,0.897945725,0.988896,3,0.419889503,0.5,114.82,6.94,0,30,10
307.5204765,0.327524318,Li2O-HfCl4,10.1038/s41467-023-39197-8,0.001369111,Halide-Oxide,2.4175,43.77125,1.3575,4,0.25,1.213007566,1.07904375,4,0.386740331,0.4,178.49,6.94,0,32,8
307.5226055,0.461436226,Li2B12H12-LiF,10.1016/j.mtnano.2020.100079,6.69E-05,Hydride-Halide,2.064285714,6.487,0.403214286,4,0.107142857,1.084576065,0.265181633,3,0.203007519,3,19,1.008,1,112,28
307.5399571,0.326196339,Li3.4Si0.4P0.6S4,10.1006/jssc.2002.9701,0.001650479,LISICON,1.872142857,21.6302381,1.234285714,4,0.404761905,1.052874296,0.527441,4,0.217391304,0.85,32.07,6.94,0,33.6,8.4
307.5728731,0.297080902,Li3InBr4Cl2,10.1016/j.ssi.2008.02.012,1.18E-05,Halide,2.288,52.614,1.454,4,0.3,1.279854226,0.871776,3,0.387755102,0.5,114.82,6.94,0,40,10
307.589147,0.323486582,Li3InCl6,10.3389/fmats.2021.727617,0.00215109,Halide,2.368,34.834,1.394,3,0.3,0.897945725,0.988896,3,0.419889503,0.5,114.82,6.94,0,30,10
307.601447,0.118337319,Li3AlH6,10.1063/1.3356981,4.01E-05,Hydride,1.775,5.3848,0.504,3,0.3,0.897945725,0.300705,2,0.486842105,0,26.98,1.008,0,30,10
307.6063351,0.211256229,LiBi0.5Sb0.5S2,10.1016/j.jpowsour.2025.236820,1.85E-05,Chalcogenide,2.04375,59.1125,1.33375,4,0.25,1.213007566,0.341456,3,0.413043478,0.5,208.98,6.94,0,16,4
307.6100814,0.350044863,Li4SnS4,10.1021/acs.energyfuels.3c04605,8.91E-05,Sulfide,1.8,30.52777778,1.232222222,3,0.444444444,0.964962923,0.572088889,3,0.375,1,118.71,6.94,0,27,9
307.6190476,0.250915661,Li3InCl6,10.1021/acs.nanolett.0c01156,0.002206468,Halide,2.368,34.834,1.394,3,0.3,0.897945725,0.988896,3,0.419889503,0.5,114.82,6.94,0,30,10
307.6190476,0.372776878,Li3Y0.5In0.5Cl6,10.1021/acs.nanolett.0c01156,0.002515932,Halide,2.34,33.5385,1.399,4,0.3,0.967260443,1.00791405,4,0.419889503,0.5,114.82,6.94,0,40,10
307.6251034,0.249897099,Li6.6Si0.6Sb0.4S5I,10.1021/jacs.9b08357,0.0119694,Argyrodite,1.763823529,29.30970588,1.247058824,5,0.485294118,1.15206703,0.568962667,5,0.181818182,1.1,126.9,6.94,0,68,13.6
307.6518353,0.741866036,Li5.5La3Zr2Ga0.5O12,10.1016/j.jallcom.2016.11.277,3.43E-06,Garnet,2.327608696,37.57391304,1.122608696,5,0.239130435,1.242861523,1.353685937,5,0.442857143,0.458333333,138.91,6.94,0,115,23
307.6579679,0.381342046,Li5.5PS4.5Cl1.5-Li3N,10.1016/j.est.2023.110200,0.00171776,Halide-Nitride,1.812727273,18.27030303,1.092424242,5,0.515151515,1.253838663,0.802247222,4,0.070652174,1.416666667,35.45,6.94,1,82.5,16.5
307.6614521,0.35130225,Li6.1P0.9Sn0.1S5I,10.1002/aenm.201903422,7.36E-05,Argyrodite,1.809541985,28.1929771,1.259618321,5,0.465648855,1.141110849,0.576918222,5,0.2,1.016666667,126.9,6.94,0,65.5,13.1
307.662287,0.396496508,Li3YCl6 ,10.1126/sciadv.abh1896,7.95E-05,Halide,2.312,32.243,1.404,3,0.3,0.897945725,1.082976,3,0.419889503,0.5,88.91,6.94,0,30,10
307.6711161,0.732227229,Li6PS5Cl,10.1016/j.est.2024.113723,0.001346195,Argyrodite,1.856153846,20.64692308,1.231538462,4,0.461538462,1.118968867,0.69516213,4,0.239130435,1,35.45,6.94,0,52,13
307.6733312,0.313360849,Li5.3Ca0.1PS4.5Cl1.5,10.1021/acs.chemmater.0c03090,0.010389269,Argyrodite,1.922096774,21.71370968,1.255080645,5,0.427419355,1.228572796,0.763784,5,0.239130435,0.883333333,40.08,6.94,0,62,12.4
307.6766822,0.30719063,Li6.175P0.825Sn0.175S5I,10.1002/aenm.201903422,0.000272136,Argyrodite,1.803510436,28.5714611,1.258197343,5,0.468690702,1.149470584,0.576918222,5,0.2,1.029166667,126.9,6.94,0,65.875,13.175
307.684871,0.384607042,Li4ScCl7,10.1021/jacs.0c00134,0.002845776,Halide ,2.283333333,26.73916667,1.376666667,3,0.333333333,0.887694276,1.085588889,3,0.419889503,0.571428571,44.96,6.94,0,36,12
307.6903869,0.366113451,Li3.5ScCl6.5,10.1021/jacs.0c00134,0.003378597,Halide ,2.302727273,27.24318182,1.385,3,0.318181818,0.893223951,1.085588889,3,0.419889503,0.538461538,44.96,6.94,0,33,11
307.6905468,0.341015294,Li5.7Ca0.15PS5Cl,10.1021/acs.chemmater.0c03090,0.006783493,Argyrodite,1.866614786,21.19377432,1.239844358,5,0.443579767,1.177213168,0.694125,5,0.239130435,0.95,40.08,6.94,0,64.25,12.85
307.6923077,1.966049913,LiCB9H10I,10.1039/D1QM01066B,1.46E-07,Closo,2.115909091,11.51,0.420454545,5,0.045454545,1.145548266,0.086242355,4,0.072727273,1,126.9,1.008,0,110,22
307.6923077,0.93977587,LiBH4-1/2NH3,10.1039/C9CC09990E,0.000341296,Hydride,2.146,3.8816,0.375,4,0.1,0.940447989,0.219044,3,0.171052632,0,14.01,1.008,1,40,10
307.693145,0.380729093,Li2.5ScCl5.5,10.1021/jacs.0c00134,0.003681326,Halide ,2.354444444,28.58722222,1.407222222,3,0.277777778,0.900908873,1.054164,3,0.419889503,0.454545455,44.96,6.94,0,27,9
307.6953956,0.301105905,Li6.73La2.71Y0.17Zr1.92Al0.31O12,10.1016/j.ceramint.2025.02.179,7.22E-06,Oxide,2.269987416,34.13478188,1.107755872,6,0.282298658,1.244350317,1.35844216,5,0.385714286,0.560833333,138.91,6.94,0,143.04,23.84
