Repository: NisargBhavsar25/mtp

# MTP — Machine Learning for Ionic Conductivity Prediction in Solid-State Electrolytes

A machine learning pipeline for predicting **ionic conductivity** of solid-state lithium-ion electrolyte materials. The approach combines compositional feature engineering with [mat2vec](https://github.com/materialsintelligence/mat2vec) word embeddings and classical ML regressors to screen candidate materials at scale.

Trained on the Diverse Solid-State Electrolyte (DDSE) dataset (2,515 entries after cleaning), the models are validated against three independent datasets (LiIon, LLZO, Sendek) and applied to 2M+ compounds from the [Materials Project](https://materialsproject.org/).

---

File: data/processed/ddse_compositional.csv (part 12 of 15)
Temp_K,Ea_eV,electrolyte,doi,Ionic_Conductivity,Material_Type,avg_electronegativity,avg_atomic_mass,avg_ionic_radius,num_elements,li_fraction,composition_entropy,electronegativity_variance,group_diversity,packing_efficiency_proxy,li_to_anion_ratio,heaviest_element_mass,lightest_element_mass,is_mixture,formula_complexity,total_atoms
307.7063049,0.437157098, LiBiSbS2,10.2139/ssrn.5101260,3.31E-06,Sulfide,2.042,80.364,1.246,4,0.2,1.33217904,0.341456,3,0.413043478,0.5,208.98,6.94,0,20,5
307.7098414,0.323253432,Li3ScCl6,10.1126/sciadv.abh1896,0.004965178,Halide,2.326,27.848,1.395,3,0.3,0.897945725,1.054164,3,0.419889503,0.5,44.96,6.94,0,30,10
307.7290076,0.223714349,Li3InCl6,10.1002/advs.202403208,0.007609497,Halide,2.368,34.834,1.394,3,0.3,0.897945725,0.988896,3,0.419889503,0.5,114.82,6.94,0,30,10
307.7290076,0.25,Li3InCl6,10.1002/advs.202403208,0.008068256,Halide,2.368,34.834,1.394,3,0.3,0.897945725,0.988896,3,0.419889503,0.5,114.82,6.94,0,30,10
307.7290076,0.23,Li3InCl6,10.1002/advs.202403208,0.011463627,Halide,2.368,34.834,1.394,3,0.3,0.897945725,0.988896,3,0.419889503,0.5,114.82,6.94,0,30,10
307.7290076,0.22,Li3InCl6,10.1002/advs.202403208,0.014488284,Halide,2.368,34.834,1.394,3,0.3,0.897945725,0.988896,3,0.419889503,0.5,114.82,6.94,0,30,10
307.7365668,0.335852937,Li6.15P0.85Sn0.15S5I,10.1002/aenm.201903422,0.00011118,Argyrodite,1.805513308,28.44577947,1.258669202,5,0.467680608,1.147093943,0.576918222,5,0.2,1.025,126.9,6.94,0,65.75,13.15
307.736972,0.440082316,LiBiS2,10.1016/j.jpowsour.2025.236820,3.27E-06,Chalcogenide,2.04,70.015,1.3675,3,0.25,1.039720771,0.4268,3,0.413043478,0.5,208.98,6.94,0,12,4
307.7391834,0.267155291,Li5.5PS4.5Cl0.89Br0.61,10.1002/advs.202201648,0.009504364,Argyrodite,1.90464,23.49956,1.25652,5,0.44,1.266590489,0.726325,4,0.224489796,0.916666667,79.9,6.94,0,62.5,12.5
307.7614022,0.547075421,Li1.16(OH1.84)Cl,10.1002/cphc.200390060,1.72E-06,Halide,2.35696,12.271024,0.95448,4,0.232,1.350610741,0.9044,3,0.20441989,0.58,35.45,1.008,0,20,5
307.7623828,0.479300608,Li6MgLa2Ta2O12, 10.1149/1.2800764,2.71E-07,Garnet,2.333478261,39.02913043,1.105217391,5,0.260869565,1.251058332,1.354953119,5,0.457142857,0.5,180.95,6.94,0,115,23
307.7693365,0.326028209,Li4.0125Bi0.0125Sn0.9875S4,10.1021/acs.energyfuels.3c04605,9.81E-05,Sulfide,1.798945908,30.62026352,1.232038835,4,0.445214979,0.972204048,0.530624793,4,0.375,1.003125,208.98,6.94,0,36.05,9.0125
307.7709076,0.270584749,Li6.7Si0.7Sb0.3S5I,10.1021/jacs.9b08357,0.011383097,Argyrodite,1.757007299,28.46270073,1.240875912,5,0.489051095,1.1443706,0.568962667,5,0.181818182,1.116666667,126.9,6.94,0,68.5,13.7
307.7714054,0.258663716,Li6.964P2.982Nb0.6S10.34O1.8,10.1021/acsami.0c00393,0.002286016,Hydride,2.079895089,24.54520409,1.257794234,5,0.306973464,1.284513884,0.63250816,4,0.239130435,0.573640857,92.91,6.94,0,113.43,22.686
307.778559,0.392058924,Li1.5Ho1.5Cl6,10.1002/aenm.202103921,0.000213481,Halide,2.475,52.27833333,1.483333333,3,0.166666667,0.867563228,1.019776,3,0.419889503,0.25,164.93,6.94,0,27,9
307.7812351,0.514915229,Li3ErCl6,10.1126/sciadv.abh1896,0.000170485,Halide,2.314,40.078,1.403,3,0.3,0.897945725,1.078644,3,0.419889503,0.5,167.26,6.94,0,30,10
307.783556,0.383521298,Li6.47La2.6Y0.17Zr1.85Al0.6O12,10.1016/j.ceramint.2025.02.179,1.80E-06,Oxide,2.284276066,33.69048122,1.106129168,6,0.273111017,1.269138946,1.35844216,5,0.385714286,0.539166667,138.91,6.94,0,142.14,23.69
307.7852145,0.250915661,Li3InCl6,10.1021/acs.chemmater.0c02419,0.001771173,Halide,2.368,34.834,1.394,3,0.3,0.897945725,0.988896,3,0.419889503,0.5,114.82,6.94,0,30,10
307.7904262,0.343886178,Li3InCl6 ,10.1021/acs.chemmater.0c02419,0.001132168,Halide,2.368,34.834,1.394,3,0.3,0.897945725,0.988896,3,0.419889503,0.5,114.82,6.94,0,30,10
307.7916817,0.351962,Li6.47La2.6Y0.17Zr1.85Al0.6O12,10.1016/j.ceramint.2025.02.179,2.51E-06,Oxide,2.284276066,33.69048122,1.106129168,6,0.273111017,1.269138946,1.35844216,5,0.385714286,0.539166667,138.91,6.94,0,142.14,23.69
307.7919974,0.208135505,LiBi0.5Sb0.5S2,10.2139/ssrn.5101260,1.85E-05,Sulfide,2.04375,59.1125,1.33375,4,0.25,1.213007566,0.341456,3,0.413043478,0.5,208.98,6.94,0,16,4
307.7930583,0.265556404,Li6PS5Cl,10.1039/d1ta03343c,0.005368283,Argyrodite,1.856153846,20.64692308,1.231538462,4,0.461538462,1.118968867,0.69516213,4,0.239130435,1,35.45,6.94,0,52,13
307.7975376,0.372265943,Li2ZrCl5.8I0.2,10.1016/j.cej.2025.164028,0.000514049,Halide,2.461111111,37.34333333,1.464222222,4,0.222222222,0.946115388,0.862809,3,0.327272727,0.333333333,126.9,6.94,0,36,9
307.7985271,0.402939629,Li2.01Ho1.33Cl6,10.1002/aenm.202103921,0.00043686,Halide,2.416027837,47.75228051,1.454453961,3,0.215203426,0.892433062,1.079479339,3,0.419889503,0.335,164.93,6.94,0,28.02,9.34
307.79884,0.379969591,Li6.8P0.2Sn0.8S5I,10.1002/aenm.201903422,4.38E-05,Argyrodite,1.755797101,31.56550725,1.246956522,5,0.492753623,1.133229396,0.576918222,5,0.2,1.133333333,126.9,6.94,0,69,13.8
307.801222,0.376371712,Li0.25La0.67Ti0.75Al0.25O3,10.1021/cm011149s,0.00013815,Perovskite,2.613719512,37.69353659,1.15296748,5,0.050813008,1.162697116,1.155955102,5,0.385714286,0.083333333,138.91,6.94,0,24.6,4.92
307.8202995,0.4483,Li2.5Zr0.75Mg0.25Cl6,10.1016/j.jechem.2023.01.008,0.000190683,Argyrodite,2.393157895,32.05710526,1.418947368,4,0.263157895,0.937718272,1.048480992,4,0.397790055,0.416666667,91.22,6.94,0,38,9.5
307.8202995,0.431,Li2.4Zr0.8Mg0.2Cl6,10.1016/j.jechem.2023.01.008,0.000275623,Argyrodite,2.408297872,32.68021277,1.425957447,4,0.255319149,0.9267438,1.048480992,4,0.397790055,0.4,91.22,6.94,0,37.6,9.4
307.8202995,0.43,Li2.3Zr0.85Mg0.15Cl6,10.1016/j.jechem.2023.01.008,0.000360314,Argyrodite,2.423763441,33.31672043,1.43311828,4,0.247311828,0.913504861,1.048480992,4,0.397790055,0.383333333,91.22,6.94,0,37.2,9.3
307.8202995,0.4249,Li2ZrCl6,10.1016/j.jechem.2023.01.008,0.0003984,Argyrodite,2.472222222,35.31111111,1.455555556,3,0.222222222,0.848685558,0.955150617,3,0.397790055,0.333333333,91.22,6.94,0,27,9
307.8202995,0.4,Li2.1Zr0.95Mg0.05Cl6,10.1016/j.jechem.2023.01.008,0.000487072,Argyrodite,2.455714286,34.6317033,1.447912088,4,0.230769231,0.877493095,1.048480992,4,0.397790055,0.35,91.22,6.94,0,36.4,9.1
307.8202995,0.4,Li2.2Zr0.9Mg0.1Cl6,10.1016/j.jechem.2023.01.008,0.000487072,Argyrodite,2.439565217,33.96706522,1.440434783,4,0.239130435,0.897455654,1.048480992,4,0.397790055,0.366666667,91.22,6.94,0,36.8,9.2
307.8268184,0.301922094,Li6.47La2.6Y0.17Zr1.85Al0.6O12,10.1016/j.ceramint.2025.02.179,1.06E-05,Oxide,2.284276066,33.69048122,1.106129168,6,0.273111017,1.269138946,1.35844216,5,0.385714286,0.539166667,138.91,6.94,0,142.14,23.69
307.8351195,0.378417639,Li6.5La3Zr1.5Ta0.5O12 ,10.1016/j.nanoen.2023.108416,0.234732306,Garnet,2.284893617,37.49553191,1.116170213,5,0.276595745,1.218998086,1.379576,5,0.457142857,0.541666667,180.95,6.94,0,117.5,23.5
307.8415095,0.316739553,Li4.05Bi0.05Sn0.95S4,10.1021/acs.energyfuels.3c04605,0.000120538,Sulfide,1.795801105,30.89618785,1.231491713,4,0.447513812,0.986028231,0.530624793,4,0.375,1.0125,208.98,6.94,0,36.2,9.05
307.8493898,0.334623332,Li5.3PS4.3ClBr0.7,10.1002/aenm.202400783,0.016032372,Argyrodite,1.927642276,24.14902439,1.265203252,5,0.430894309,1.301370133,0.726325,4,0.224489796,0.883333333,79.9,6.94,0,61.5,12.3
307.8501744,0.552639607,Li5.25Sn0.25Ta1.75La10O12,10.1021/acs.jpcc.0c03558,6.46E-06,Garnet,2.06974359,67.14102564,1.107094017,5,0.179487179,1.249958816,1.280217274,5,0.457142857,0.4375,180.95,6.94,0,146.25,29.25
307.8514108,0.304287408,Li6.225P0.775Sn0.225S5I,10.1002/aenm.201903422,0.000430761,Argyrodite,1.79952741,28.82139887,1.257258979,5,0.470699433,1.153232199,0.576918222,5,0.2,1.0375,126.9,6.94,0,66.125,13.225
307.8552342,0.390402868,Li0.15La0.67Ti0.85Al0.15O3,10.1021/cm011149s,1.94E-05,Perovskite,2.646161826,38.76497925,1.162572614,5,0.031120332,1.091396374,1.155955102,5,0.385714286,0.05,138.91,6.94,0,24.1,4.82
307.8566061,0.321490034,Li3OCl,10.3389/fchem.2020.562549,6.40E-06,Halide,1.908,14.454,1.098,3,0.6,0.950270539,1.299616,3,0.419889503,1.5,35.45,6.94,0,15,5
307.8609441,0.318564302,Li0.33La0.56Ti0.999Sn0.001O3,10.1007/s10008-023-05384-2,0.001423014,Perovskite,2.617550102,35.9960409,1.152899796,5,0.067484663,1.056032265,1.109812245,5,0.435714286,0.11,138.91,6.94,0,24.45,4.89
307.8640305,0.300473646,Li6.25P0.75Sn0.25S5I,10.1002/aenm.201903422,0.000356773,Argyrodite,1.79754717,28.94566038,1.256792453,5,0.471698113,1.154677661,0.576918222,5,0.2,1.041666667,126.9,6.94,0,66.25,13.25
307.8641539,0.669055208,Li3InCl6 ,10.1021/acs.chemmater.0c02419,2.02E-06,Halide,2.368,34.834,1.394,3,0.3,0.897945725,0.988896,3,0.419889503,0.5,114.82,6.94,0,30,10
307.8642552,0.274239087,Li5.5PS4.23O0.27Cl0.89Br0.61,10.1002/advs.202201648,0.008076223,Argyrodite,1.923216,23.152448,1.247016,6,0.44,1.348298797,0.818838222,4,0.224489796,0.916666667,79.9,6.94,0,75,12.5
307.8659827,0.340517691,Li4.1Bi0.1Sn0.9S4,10.1021/acs.energyfuels.3c04605,7.20E-05,Sulfide,1.791648352,31.26054945,1.230769231,4,0.450549451,0.998918253,0.530624793,4,0.375,1.025,208.98,6.94,0,36.4,9.1
307.8733817,0.318037467,Li0.33La0.56Ti0.995Sn0.005O3,10.1007/s10008-023-05384-2,0.001315369,Perovskite,2.617893661,36.05398773,1.152965235,5,0.067484663,1.060852676,1.109812245,5,0.435714286,0.11,138.91,6.94,0,24.45,4.89
307.8789373,0.547823102,Li3YCl6,10.1021/acs.nanolett.0c01156,9.13E-05,Halide,2.312,32.243,1.404,3,0.3,0.897945725,1.082976,3,0.419889503,0.5,88.91,6.94,0,30,10
307.890894,0.489724832,Li3Y0.9In0.1Cl6,10.1021/acs.nanolett.0c01156,0.00011726,Halide,2.3176,32.5021,1.403,4,0.3,0.930454022,1.00791405,4,0.419889503,0.5,114.82,6.94,0,40,10
307.8916396,0.310995272,Li6.5P0.5Sn0.5S5I,10.1002/aenm.201903422,0.000236243,Argyrodite,1.778148148,30.16296296,1.252222222,5,0.481481481,1.15670772,0.576918222,5,0.2,1.083333333,126.9,6.94,0,67.5,13.5
307.8979849,0.485406039,e-Li2SiS3,10.1021/jacs.1c13178,3.50E-06,Sulfide,1.933333333,23.03,1.24,3,0.333333333,1.011404265,0.512222222,3,0.217391304,0.666666667,32.07,6.94,0,18,6
307.9026168,0.360739697,Li3YCl6 ,10.1126/sciadv.abh1896,0.000507984,Halide,2.312,32.243,1.404,3,0.3,0.897945725,1.082976,3,0.419889503,0.5,88.91,6.94,0,30,10
307.9051624,0.605318071,94.15Li3PS4-5.85LiAlS2,10.1016/j.ssi.2012.03.003,0.000127912,Sulfide,1.931438321,22.569201,1.25954803,4,0.371233582,1.007069173,0.554826576,4,0.239130435,0.742467165,32.07,6.94,1,3106.4,776.6
307.9064211,1.49202298,LiBH4-NH3,10.1016/j.joule.2018.04.015,0.00301994,Hydride,2.146,3.8816,0.375,4,0.1,0.940447989,0.219044,3,0.171052632,0,14.01,1.008,1,40,10
307.9099119,0.250915661,Li3InCl6,10.1002/adfm.202205594,0.001379289,Halide,2.368,34.834,1.394,3,0.3,0.897945725,0.988896,3,0.419889503,0.5,114.82,6.94,0,30,10
307.9178886,0.311982997,Li5.625PS4.625Cl1.375,10.1002/anie.201814222,0.007885713,Argyrodite,1.899405941,21.15445545,1.244653465,4,0.445544554,1.170406109,0.758263776,4,0.239130435,0.9375,35.45,6.94,0,50.5,12.625
307.9193662,0.455016451,Li6.25Al0.25La3Zr2O12,10.1002/admi.202000425,9.84E-05,Garnet,2.287978723,35.79957447,1.115531915,5,0.265957447,1.216231418,1.37366944,5,0.385714286,0.520833333,138.91,6.94,0,117.5,23.5
307.9200166,0.214328482,Li6.95Zr0.05P2.9S10.8O0.1I0.4,10.1016/j.cej.2021.130535,0.003208741,Halide,2.004740566,25.53410377,1.296509434,6,0.327830189,1.09577229,0.582730556,5,0.2,0.615044248,126.9,6.94,0,127.2,21.2
307.9218479,0.368081094,Li5.3PS4.3ClBr0.7 ,10.1002/aenm.202400783,0.005979163,Argyrodite,1.927642276,24.14902439,1.265203252,5,0.430894309,1.301370133,0.726325,4,0.224489796,0.883333333,79.9,6.94,0,61.5,12.3
307.9347548,0.344490246,Li0.33La0.56Ti0.95Sn0.05O3,10.1007/s10008-023-05384-2,0.000892314,Perovskite,2.621758691,36.70588957,1.153701431,5,0.067484663,1.095011404,1.109812245,5,0.435714286,0.11,138.91,6.94,0,24.45,4.89
307.9379562,0.381581455,Li2ZrCl6,10.1016/j.cej.2025.164028,0.001232577,Halide,2.472222222,35.31111111,1.455555556,3,0.222222222,0.848685558,0.955150617,3,0.397790055,0.333333333,91.22,6.94,0,27,9
307.9400572,0.445807945,Li5.8Ga0.2La2.95Y0.05Zr1.4Ta0.6O12,10.1016/j.ssi.2024.116515,0.00115746,Garnet,2.321478261,38.98713043,1.122065217,7,0.252173913,1.270334541,1.312311982,6,0.442857143,0.483333333,180.95,6.94,0,161,23
307.9526447,0.341226638,Li6PS5Cl-0.07SnI4 ,10.1016/j.jallcom.2023.172334,0.005511685,Argyrodite,2.040555556,49.70666667,1.416666667,6,0.333333333,1.537987101,0.612249691,5,0.2,0.6,126.9,6.94,0,108,18
307.9531796,0.172608335,Li5.4PS4.4Cl1.6,10.1021/acs.nanolett.1c01344,0.125947854,Halide,1.926612903,21.47370968,1.252903226,4,0.435483871,1.196920655,0.758263776,4,0.239130435,0.9,35.45,6.94,0,49.6,12.4
307.9548987,0.217160187,LiCl,10.1021/jacs.2c09446,0.002822385,Halide,2.07,21.195,1.285,2,0.5,0.693147181,1.1881,2,0.419889503,1,35.45,6.94,0,4,2
307.9550609,0.327745575,0.5LiC0.7LaCl3(TaCl5ZrCl4AlCl3CaCl2)0.175,10.1016/j.cej.2024.158963,0.00039708,Halide,2.490282486,45.96889831,1.386892655,8,0.11299435,1.302298352,0.874713609,8,0.08839779,0.183486239,180.95,6.94,0,70.8,8.85
307.9595218,0.348234446,Li0.2La0.67Ti0.8Al0.2O3,10.1021/cm011149s,7.65E-05,Perovskite,2.629774127,38.2237577,1.157720739,5,0.041067762,1.130275274,1.155955102,5,0.385714286,0.066666667,138.91,6.94,0,24.35,4.87
307.9617463,0.34837279,Li6.1Ga0.3La3Zr2O12,10.1007/s11581-021-04152-4,7.53E-05,Garnet,2.297478632,36.51367521,1.117606838,5,0.260683761,1.222377873,1.36531104,5,0.442857143,0.508333333,138.91,6.94,0,117,23.4
307.961854,0.34,Li3InCl6,10.1002/advs.202403208,0.003091111,Halide,2.368,34.834,1.394,3,0.3,0.897945725,0.988896,3,0.419889503,0.5,114.82,6.94,0,30,10
307.9628451,0.364098081,Li6.4Al0.2La3Zr2O12,10.1039/c8ra01329b,0.000137736,Garnet,2.281101695,35.63483051,1.114491525,5,0.271186441,1.209575925,1.37366944,5,0.385714286,0.533333333,138.91,6.94,0,118,23.6
307.9635495,0.35640906,0.5LiC0.4LaCl3(TaCl5ZrCl4AlCl3CaCl2)0.1,10.1016/j.cej.2024.158963,0.000201022,Halide,2.437222222,47.29958333,1.403888889,8,0.138888889,1.247482464,0.870040972,8,0.08839779,0.227272727,180.95,6.94,0,57.6,7.2
307.9642638,0.401705466,Li6La2Ta2O12,10.1007/s11581-013-0863-8 ,6.70E-06,Garnet,2.38,39.69818182,1.122727273,4,0.272727273,1.120950393,1.366763636,4,0.457142857,0.5,180.95,6.94,0,88,22
307.9650528,0.329287931,Li6.73La2.71Y0.17Zr1.92Al0.31O12,10.1016/j.ceramint.2025.02.179,2.03E-05,Oxide,2.269987416,34.13478188,1.107755872,6,0.282298658,1.244350317,1.35844216,5,0.385714286,0.560833333,138.91,6.94,0,143.04,23.84
307.9651214,0.347513588,Li3InCl6 ,10.1021/acs.chemmater.0c02419,0.000420059,Halide,2.368,34.834,1.394,3,0.3,0.897945725,0.988896,3,0.419889503,0.5,114.82,6.94,0,30,10
307.9676444,0.374374215,Li7P3S11-2SiS2,10.1016/j.materresbull.2024.113179,0.000765162,Sulfide,2.071481481,25.13777778,1.297777778,4,0.259259259,1.113457041,0.456264472,4,0.217391304,0.466666667,32.07,6.94,1,108,27
307.97466,0.23,Li3InCl6,10.1002/advs.202403208,0.00614865,Halide,2.368,34.834,1.394,3,0.3,0.897945725,0.988896,3,0.419889503,0.5,114.82,6.94,0,30,10
307.9765938,1.70971232,LiBH4-NH3,10.1016/j.joule.2018.04.015,6.97E-06,Hydride,2.146,3.8816,0.375,4,0.1,0.940447989,0.219044,3,0.171052632,0,14.01,1.008,1,40,10
307.9781934,0.178204728,Li1.3ZrN0.4Cl4.1,10.1002/anie.202510359,0.00358924,Halide,2.467058824,36.93985294,1.350147059,4,0.191176471,1.069922047,0.938232099,4,0.071823204,0.317073171,91.22,6.94,0,27.2,6.8
307.9841819,0.338744216,Li0.3La0.67Ti0.7Al0.3O3,10.1021/cm011149s,3.04E-05,Perovskite,2.597987928,37.1739839,1.148309859,5,0.060362173,1.189846248,1.155955102,5,0.385714286,0.1,138.91,6.94,0,24.85,4.97
307.9876714,0.251033587,Li6.976P2.998Nb0.4S10.78O1.2,10.1021/acsami.0c00393,0.002589754,Hydride,2.057014405,24.30616892,1.270111837,5,0.312069428,1.213556849,0.63250816,4,0.239130435,0.58230384,92.91,6.94,0,111.77,22.354
307.9901013,0.263630781,Li9.54(Si0.6Ge0.4)1.74P1.44S11.1B30.3O0.6,10.1126/science.add7138,0.040684947,LGPS,1.980982456,16.15133114,0.696554825,7,0.174342105,1.231695926,0.282270842,5,0.14673913,0.815384615,72.63,6.94,0,383.04,54.72
307.9927922,0.346394016,Li2ZrCl6,10.1002/anie.202510359,0.000540936,Halide,2.472222222,35.31111111,1.455555556,3,0.222222222,0.848685558,0.955150617,3,0.397790055,0.333333333,91.22,6.94,0,27,9
307.9929111,0.438571139,Li7P3S11,10.1016/j.materresbull.2024.113179,0.00034239,Sulfide,1.990952381,23.53619048,1.28,3,0.333333333,0.982900728,0.528084807,3,0.239130435,0.636363636,32.07,6.94,0,63,21
308.0003814,0.391038841,Li3Y0.7In0.3Cl6,10.1021/acs.nanolett.0c01156,0.001303632,Halide,2.3288,33.0203,1.401,4,0.3,0.959032155,1.00791405,4,0.419889503,0.5,114.82,6.94,0,40,10
308.0003814,0.374302867,Li3Y0.6In0.4Cl6,10.1021/acs.nanolett.0c01156,0.001458858,Halide,2.3344,33.2794,1.4,4,0.3,0.965246892,1.00791405,4,0.419889503,0.5,114.82,6.94,0,40,10
308.0003814,0.345413342,Li3Y0.1In0.9Cl6,10.1021/acs.nanolett.0c01156,0.002162801,Halide,2.3624,34.5749,1.395,4,0.3,0.930454022,1.00791405,4,0.419889503,0.5,114.82,6.94,0,40,10
308.0008617,0.271240313,Li1.8Fe1.1Cl4,10.1021/acsami.4c09878,5.00E-05,Halide,2.379275362,31.26478261,1.35115942,3,0.260869565,0.959342478,0.86031875,3,0.359116022,0.45,55.85,6.94,0,20.7,6.9
308.0013693,0.269084662,Li6.94P2.97NbS10.89O3,10.1021/acsami.0c00393,0.001950317,Hydride,2.150068548,25.41519355,1.2685,5,0.27983871,1.356917381,0.67663136,4,0.239130435,0.499640029,92.91,6.94,0,124,24.8
308.0130095,0.377309943,Li6.1Ga0.3La3Zr2O12-0.2 wt% CuO,10.1007/s11581-021-04152-4,0.000725487,Garnet,2.303739496,36.56848739,1.116722689,6,0.256302521,1.255940542,1.320990398,6,0.442857143,0.5,138.91,6.94,1,142.8,23.8
308.015947,0.30922196,Li6.1Ga0.3La3Zr2O12-1 wt% CuO,10.1007/s11581-021-04152-4,0.000826027,Garnet,2.326811024,36.77047244,1.113464567,6,0.24015748,1.317590019,1.320990398,6,0.442857143,0.469230769,138.91,6.94,1,152.4,25.4
308.0229226,0.380404798,Li3YCl6 ,10.1126/sciadv.abh1896,0.000339916,Halide,2.312,32.243,1.404,3,0.3,0.897945725,1.082976,3,0.419889503,0.5,88.91,6.94,0,30,10
308.0243703,0.332655354,Li0.33La0.56Ti0.99Sn0.01O3,10.1007/s10008-023-05384-2,0.001178207,Perovskite,2.618323108,36.12642127,1.153047035,5,0.067484663,1.065867496,1.109812245,5,0.435714286,0.11,138.91,6.94,0,24.45,4.89
308.0260242,0.806247681,Li5.5PS5Cl1.5,10.1016/j.est.2024.113723,0.033828,Argyrodite,1.94,21.74346154,1.271923077,4,0.423076923,1.177910763,0.758263776,4,0.239130435,0.846153846,35.45,6.94,0,52,13
308.0285059,0.297583469,Li5.44P0.96Ce0.04S4.32O0.08Cl1.6,10.1002/smtd.202500511,0.008932961,Argyrodite,1.925659164,21.67459807,1.250321543,6,0.437299035,1.241381332,0.843643359,5,0.239130435,0.906666667,140.12,6.94,0,74.64,12.44
308.0296979,0.464577747,Li3.24Ho0.92Cl6,10.1002/aenm.202103921,0.000213307,Halide,2.29003937,38.08279528,1.392755906,3,0.318897638,0.892995517,1.129396694,3,0.419889503,0.54,164.93,6.94,0,30.48,10.16
308.0301011,0.270747932,Li6.1Ga0.3La3Zr2O12-0.5 wt% CuO,10.1007/s11581-021-04152-4,0.00154372,Garnet,2.312745902,36.64733607,1.11545082,6,0.25,1.285708733,1.320990398,6,0.442857143,0.488,138.91,6.94,1,146.4,24.4
308.0312177,0.464775668,Li5.8Ga0.2Zr1.4Ta0.6O12,10.1016/j.ssi.2024.116515,0.000905019,Garnet,2.5044,24.1237,1.1362,5,0.29,1.002875579,1.296388636,5,0.442857143,0.483333333,180.95,6.94,0,100,20
308.0352073,0.95714586,Li5.7PS5Cl1.3,10.1016/j.est.2024.113723,0.012597148,Argyrodite,1.906461538,21.30484615,1.255769231,4,0.438461538,1.156570873,0.758263776,4,0.239130435,0.904761905,35.45,6.94,0,52,13
308.0370875,0.41324992,Li7P2.9S10.85Si0.05,10.1016/j.materresbull.2024.113179,0.000353413,Sulfide,1.985528846,23.44985577,1.277884615,4,0.336538462,0.995172377,0.504439876,4,0.217391304,0.64516129,32.07,6.94,0,83.2,20.8
308.0370875,0.374356609,Li7P2.8S10.7Si0.1,10.1016/j.materresbull.2024.113179,0.000741085,Sulfide,1.98,23.36184466,1.275728155,4,0.339805825,1.004142778,0.504439876,4,0.217391304,0.654205607,32.07,6.94,0,82.4,20.6
308.0384472,0.500667519,Li6.1Ga0.1Zr1.4Ta0.6O12,10.1016/j.ssi.2024.116515,0.000597082,Garnet,2.48519802,23.64277228,1.133168317,5,0.301980198,0.986685151,1.32566276,5,0.442857143,0.508333333,180.95,6.94,0,101,20.2
308.0385474,0.317784548,Li5.3PS4.3ClBr0.7,10.1002/aenm.202400783,0.019371403,Argyrodite,1.927642276,24.14902439,1.265203252,5,0.430894309,1.301370133,0.726325,4,0.224489796,0.883333333,79.9,6.94,0,61.5,12.3
308.0446273,0.49911828,Li6PS5CN,10.1021/acs.chemmater.1c01170,0.000118596,Argyrodite,1.897142857,18.49857143,1.035,5,0.428571429,1.29636116,0.656891837,4,0.070652174,1.2,32.07,6.94,0,70,14
308.0484704,0.457278521,Li5.8Ga0.2La2.9Y0.1Zr1.4Ta0.6O12,10.1016/j.ssi.2024.116515,0.000335447,Garnet,2.32173913,38.87843478,1.121782609,7,0.252173913,1.278340454,1.312311982,6,0.442857143,0.483333333,180.95,6.94,0,161,23
308.0533565,0.252610058,Li7P2.9Ce0.2S11.1,10.1002/anie.202114220,0.00246612,Sulfide,1.984575472,24.64122642,1.284056604,4,0.330188679,1.020782535,0.530080907,4,0.239130435,0.630630631,140.12,6.94,0,84.8,21.2
308.0546204,0.315656871,Li6.4Al0.2La3Zr2O12,10.1039/c8ra01329b,0.000234431,Garnet,2.281101695,35.63483051,1.114491525,5,0.271186441,1.209575925,1.37366944,5,0.385714286,0.533333333,138.91,6.94,0,118,23.6
308.0559173,0.337575193,Li6PS5Cl-0.1SnI4 ,10.1016/j.jallcom.2023.172334,0.004188113,Argyrodite,2.040555556,49.70666667,1.416666667,6,0.333333333,1.537987101,0.612249691,5,0.2,0.6,126.9,6.94,0,108,18
308.0577823,0.385452297,Li3N,10.1038/s41565-024-01813-z,3.27E-05,Nitride,1.495,8.7075,0.6025,2,0.75,0.562335145,0.795675,2,0.171052632,0,14.01,6.94,0,8,4
308.0595838,0.385869841,g-Li3.2P0.8Sn0.2S3,10.1002/adma.202006577,0.000750991,Garnet,1.808333333,23.18555556,1.1725,4,0.444444444,1.068870327,0.519511111,4,0.239130435,1.066666667,118.71,6.94,0,28.8,7.2
308.0610949,0.399253525,Li1.5ScCl4.5,10.1021/jacs.0c00134,0.000340366,Halide ,2.435714286,30.69928571,1.442142857,3,0.214285714,0.892117871,1.0002,3,0.419889503,0.333333333,44.96,6.94,0,21,7
308.0626337,0.33334192,Li6.01P0.99Sn0.01S5Br,10.1002/aenm.201903422,0.001557008,Argyrodite,1.839930822,24.12043044,1.242897771,5,0.461952344,1.123007242,0.618064889,5,0.224489796,1.001666667,118.71,6.94,0,65.05,13.01
308.0660836,0.302137774,Li3InCl6,10.1021/acsami.2c06216,0.001235061,Halide,2.368,34.834,1.394,3,0.3,0.897945725,0.988896,3,0.419889503,0.5,114.82,6.94,0,30,10
308.0686551,0.250930201,Li5.4Si0.1P0.9S4.1O0.2Cl0.85Br0.85,10.1016/j.ssi.2025.116813,0.009686938,Argyrodite,1.929112903,24.26552419,1.255524194,7,0.435483871,1.391216779,0.768733984,5,0.204081633,0.9,79.9,6.94,0,86.8,12.4
308.0698706,0.416085364,Li7P3S11-SiS2,10.1016/j.materresbull.2024.113179,0.000360487,Sulfide,2.03625,24.43708333,1.29,4,0.291666667,1.083822599,0.489281771,4,0.217391304,0.538461538,32.07,6.94,1,96,24
308.0768219,0.252725202,Li5.38Si0.08P0.92S4.14O0.16Cl0.85Br0.85 ,10.1016/j.ssi.2025.116813,0.007092556,Argyrodite,1.928336026,24.35008885,1.257810985,7,0.43457189,1.378256788,0.768733984,5,0.204081633,0.896666667,79.9,6.94,0,86.66,12.38
308.0771672,0.286223795,Li6.3Si0.3Sb0.7S5I,10.1021/jacs.9b08357,0.001442619,Argyrodite,1.784887218,31.92714286,1.266165414,5,0.473684211,1.156802535,0.568962667,5,0.181818182,1.05,126.9,6.94,0,66.5,13.3
308.077198,0.343622603,Li7P3S11,10.1039/c6ta10142a,0.003071211,Sulfide,1.990952381,23.53619048,1.28,3,0.333333333,0.982900728,0.528084807,3,0.239130435,0.636363636,32.07,6.94,0,63,21
308.077198,0.288639771,Li7P2.9S10.85Mo0.01,10.1039/c6ta10142a,0.007732588,Sulfide,1.985818882,23.4736079,1.279696532,4,0.337186898,0.984320371,0.505320868,4,0.239130435,0.64516129,95.96,6.94,0,83.04,20.76
308.078503,0.373472312,Li2ZrCl4.4I1.6,10.1016/j.cej.2025.164028,0.000448536,Halide,2.383333333,51.56888889,1.524888889,4,0.222222222,1.235295672,0.818409,3,0.327272727,0.333333333,126.9,6.94,0,36,9
308.078503,0.368254728,Li2ZrCl5.6I0.4,10.1016/j.cej.2025.164028,0.000581962,Halide,2.45,39.37555556,1.472888889,4,0.222222222,1.011972242,0.862809,3,0.327272727,0.333333333,126.9,6.94,0,36,9
308.078503,0.355917462,Li2ZrCl5.2I0.8,10.1016/j.cej.2025.164028,0.001311473,Halide,2.427777778,43.44,1.490222222,4,0.222222222,1.110468536,0.862809,3,0.327272727,0.333333333,126.9,6.94,0,36,9
308.0807929,0.324433384,Li6.025P0.975Sn0.025S5Br,10.1002/aenm.201903422,0.001878633,Argyrodite,1.838675624,24.20168906,1.242629559,5,0.462571977,1.127278609,0.618064889,5,0.224489796,1.004166667,118.71,6.94,0,65.125,13.025
308.0812373,0.690809537,(Li2OHBr)0.17-(Li6.75La3Zr2Al0.25O12)0.83,10.1016/j.ssi.2024.116770,3.98E-06,Garnet-Halide,2.254642513,34.66464901,1.105746269,7,0.286109774,1.289145084,1.273176,6,0.18877551,0.576941748,138.91,1.008,1,145.39,20.77
308.0846791,0.230230252,Li6.988P2.994Nb0.2S10.934O0.6,10.1021/acsami.0c00393,0.003478033,Hydride,2.026101492,23.94806963,1.276238718,5,0.321790385,1.125862727,0.577986389,4,0.239130435,0.605860933,92.91,6.94,0,108.58,21.716
308.0873614,0.389368536,Li2ScCl5,10.1021/jacs.0c00134,0.000769114,Halide ,2.39,29.51125,1.4225,3,0.25,0.900256051,1.0002,3,0.419889503,0.4,44.96,6.94,0,24,8
308.0912407,0.453583919,Li7P2.755S10.625Si0.125,10.1016/j.materresbull.2024.113179,9.65E-05,Sulfide,1.977247013,23.3190612,1.274430627,4,0.341380151,1.008354244,0.504439876,4,0.217391304,0.658823529,32.07,6.94,0,82.02,20.505
308.092636,0.323714919,Li3YCl3.5I2.5,10.1021/acs.nanolett.4c05892,0.000390965,Halide,2.187,55.1055,1.5015,4,0.3,1.305461684,0.883292562,3,0.345454545,0.5,126.9,6.94,0,40,10
308.092636,0.369075049,Li3YCl4.5I1.5,10.1021/acs.nanolett.4c05892,0.0011072,Halide,2.237,45.9605,1.4625,4,0.3,1.235346812,0.940978512,3,0.345454545,0.5,126.9,6.94,0,40,10
308.0965266,0.392464293,0.5LiC0.5LaCl3(TaCl5ZrCl4AlCl3CaCl2)0.125,10.1016/j.cej.2024.158963,0.00118607,Halide,2.457419355,46.79306452,1.397419355,8,0.129032258,1.271577672,0.870040972,8,0.08839779,0.210526316,180.95,6.94,0,62,7.75
308.0980491,0.356034801,Li6.4La3Zr1.4Ta0.6O12,10.1039/C2JM31413D,0.001774754,Garnet,2.291196581,38.00957265,1.117350427,5,0.273504274,1.222839033,1.379576,5,0.457142857,0.533333333,180.95,6.94,0,117,23.4
308.1017965,0.365300313,0.5LiC0.6LaCl3(TaCl5ZrCl4AlCl3CaCl2)0.15,10.1016/j.cej.2024.158963,0.000777573,Halide,2.474939759,46.3536747,1.391807229,8,0.120481928,1.289224263,0.874713609,8,0.08839779,0.196078431,180.95,6.94,0,66.4,8.3
308.1064912,0.200744914,Li1.3Al0.3Ti1.7(PO4)3,10.1007/s11581-020-03781-5,0.000771339,NASICON,2.853825137,20.9510929,1.109672131,5,0.071038251,1.049159727,0.856755,5,0.314285714,0.108333333,47.87,6.94,0,91.5,18.3
308.1121487,0.567828905,Li2MgCl4,10.1021/acsenergylett.5c00078,1.76E-07,Halide,2.272857143,25.71285714,1.354285714,3,0.285714286,0.955699891,1.059734694,3,0.397790055,0.5,35.45,6.94,0,21,7
308.1124242,0.305620563,Li5.41P0.99Ce0.01S4.38O0.02Cl1.6,10.1002/smtd.202500511,0.008423398,Argyrodite,1.926373892,21.52405318,1.252256245,6,0.435938759,1.211438553,0.843643359,5,0.239130435,0.901666667,140.12,6.94,0,74.46,12.41
308.1151454,0.21,Li0.25Ta0.25La0.5Cl3,10.1038/s41586-023-05899-8,0.000792394,Halide ,2.6625,55.694375,1.57375,4,0.0625,0.822265337,0.991655556,4,0.35359116,0.083333333,180.95,6.94,0,16,4
308.1151454,0.22,Li0.319Ta0.244La0.488Cl3,10.1038/s41586-023-05899-8,0.001763899,Halide ,2.640192545,54.43192792,1.562883239,4,0.078745989,0.846738389,0.991655556,4,0.35359116,0.106333333,180.95,6.94,0,16.204,4.051
308.1151454,0.26,Li0.525Ta0.225La0.45Cl3,10.1038/s41586-023-05899-8,0.002289315,Halide ,2.577857143,50.76589286,1.5325,4,0.125,0.896370568,0.991655556,4,0.35359116,0.175,180.95,6.94,0,16.8,4.2
308.1151454,0.19,Li0.422Ta0.235La0.469Cl3,10.1038/s41586-023-05899-8,0.002691548,Halide ,2.608327678,52.58136694,1.547307319,4,0.102278236,0.87529873,0.991655556,4,0.35359116,0.140666667,180.95,6.94,0,16.504,4.126
308.1186828,0.329435429,Li5.75PS4.75Cl1.25,10.1002/anie.201814222,0.007466428,Argyrodite,1.884705882,20.98196078,1.240196078,4,0.450980392,1.154314367,0.758263776,4,0.239130435,0.958333333,35.45,6.94,0,51,12.75
308.1200761,0.260478387,Li5.36Si0.06P0.94S4.18O0.12Cl0.85Br0.85 ,10.1016/j.ssi.2025.116813,0.008587849,Argyrodite,1.927556634,24.43492718,1.260105178,7,0.433656958,1.363958446,0.768733984,5,0.204081633,0.893333333,79.9,6.94,0,86.52,12.36
308.1212643,0.338097215,0.5LiC0.8LaCl3(TaCl5ZrCl4AlCl3CaCl2)0.2,10.1016/j.cej.2024.158963,0.000163455,Halide,2.503829787,45.62914894,1.382553191,8,0.106382979,1.312038333,0.874713609,8,0.08839779,0.172413793,180.95,6.94,0,75.2,9.4
308.1263019,1.040208857,Li7La2.75Ca0.25Zr1.75Nb0.25O12,10.1126/sciadv.1601659,0.000429468,NASICON,2.2559375,33.97770833,1.109270833,6,0.291666667,1.240206589,1.377084024,6,0.457142857,0.583333333,138.91,6.94,0,144,24
308.1294525,0.253826283,Li5.42Si0.12P0.88S4.06O0.24Cl0.85Br0.85,10.1016/j.ssi.2025.116813,0.006004831,Argyrodite,1.929887279,24.18123188,1.253244767,7,0.436392915,1.403091724,0.768733984,5,0.204081633,0.903333333,79.9,6.94,0,86.94,12.42
308.129559,0.39,Li3InCl6,10.1002/advs.202403208,0.002508586,Halide,2.368,34.834,1.394,3,0.3,0.897945725,0.988896,3,0.419889503,0.5,114.82,6.94,0,30,10
308.1305023,0.310733876,95(70Li2S-30P2S5)-5Li2ZrO3,10.1016/j.jpowsour.2017.04.083,0.001032061,Sulfide,2.214375,26.33375,1.2425,5,0.25,1.461472129,0.761662109,4,0.239130435,0.444444444,91.22,6.94,0,80,16
308.1360236,0.401217501,Li6BaLa2Ta2O12,10.1007/s11581-013-0863-8 ,4.58E-05,Garnet,2.315217391,43.94304348,1.132608696,5,0.260869565,1.251058332,1.399668431,5,0.457142857,0.5,180.95,6.94,0,115,23
308.1375698,0.968323797,Li5.3PS5Cl1.7,10.1016/j.est.2024.113723,0.006606034,Argyrodite,1.973538462,22.18207692,1.288076923,4,0.407692308,1.196633685,0.758263776,4,0.239130435,0.791044776,35.45,6.94,0,52,13
308.1407454,0.332433441,Li3YCl4I2,10.1021/acs.nanolett.4c05892,0.000536698,Halide,2.212,50.533,1.482,4,0.3,1.279854226,0.953376,3,0.345454545,0.5,126.9,6.94,0,40,10
308.1407454,0.335358511,Li3YCl5I,10.1021/acs.nanolett.4c05892,0.002258439,Halide,2.262,41.388,1.443,4,0.3,1.16828245,1.020676,3,0.345454545,0.5,126.9,6.94,0,40,10
308.1433225,0.412999543,Li3YCl6 ,10.1126/sciadv.abh1896,0.000158597,Halide,2.312,32.243,1.404,3,0.3,0.897945725,1.082976,3,0.419889503,0.5,88.91,6.94,0,30,10
308.1436258,0.424021292,Li7P3S11-1.5SiS2,10.1016/j.materresbull.2024.113179,0.000420756,Sulfide,2.054901961,24.80803922,1.294117647,4,0.274509804,1.102513425,0.463484763,4,0.217391304,0.5,32.07,6.94,1,102,25.5
308.145413,0.440318962,Li7P3S11,10.1016/j.materresbull.2024.113179,0.000334019,Sulfide,1.990952381,23.53619048,1.28,3,0.333333333,0.982900728,0.528084807,3,0.239130435,0.636363636,32.07,6.94,0,63,21
308.145413,0.422916689,Li7P2.85S10.775Si0.075,10.1016/j.materresbull.2024.113179,0.000415639,Sulfide,1.982777778,23.4060628,1.276811594,4,0.338164251,0.999863232,0.504439876,4,0.217391304,0.649651972,32.07,6.94,0,82.8,20.7
308.1462708,0.26,Li3InCl6,10.1002/advs.202403208,0.006148377,Halide,2.368,34.834,1.394,3,0.3,0.897945725,0.988896,3,0.419889503,0.5,114.82,6.94,0,30,10
308.1468452,0.273543867,Li6PS5Cl,10.1039/d1ta03343c,0.005142113,Argyrodite,1.856153846,20.64692308,1.231538462,4,0.461538462,1.118968867,0.69516213,4,0.239130435,1,35.45,6.94,0,52,13
308.15,0.396,Li3La5Cl18,10.1038/s41586-023-05899-8,5.47E-06,Halide ,2.512307692,52.05653846,1.538846154,3,0.115384615,0.820799689,0.944925444,3,0.419889503,0.166666667,138.91,6.94,0,78,26
308.15,0.2363,Li0.495Zr0.259Ca0.086La0.432Cl3,10.1038/s41586-023-05899-8,0.00189,Halide ,2.544655899,46.08316479,1.527069288,5,0.115870787,0.978233686,1.047767347,5,0.397790055,0.165,138.91,6.94,0,21.36,4.272
308.15,0.2,Li0.388Ta0.238La0.475Cl3,10.1038/s41586-023-05899-8,0.003431027,Halide ,2.618810046,53.17997318,1.552414045,4,0.09461107,0.866670171,0.991655556,4,0.35359116,0.129333333,180.95,6.94,0,16.404,4.101
308.15,0.1476,Li0.447Ta0.179Zr0.059La0.475Cl3,10.1038/s41586-023-05899-8,0.00557,Halide ,2.59315625,51.25155288,1.542310096,5,0.107451923,0.918934369,0.937767347,5,0.35359116,0.149,180.95,6.94,0,20.8,4.16
308.15113,0.298771807,Li5.5PS4.5Cl1.5,10.1002/anie.201814222,0.013458064,Argyrodite,1.9144,21.3304,1.2492,4,0.44,1.185515808,0.758263776,4,0.239130435,0.916666667,35.45,6.94,0,50,12.5
308.1560989,0.31079563,Li6.02P0.99Bi0.01S4.985O0.015Cl,10.1002/adfm.202203858,0.00392471,Argyrodite,1.855668203,20.7440745,1.230760369,6,0.462365591,1.130580438,0.768293359,4,0.239130435,1.003333333,208.98,6.94,0,78.12,13.02
308.1576823,0.56607386,(Li2OHBr)0.75-(Li6.75La3Zr2Al0.25O12)0.25,10.1016/j.ssi.2024.116770,1.29E-05,Garnet-Halide,2.203525641,30.18266667,1.085769231,7,0.326923077,1.509625541,1.13607929,6,0.18877551,0.708333333,138.91,1.008,1,68.25,9.75
308.1716795,0.305433272,Li6PS5Cl-0.05SnI4 ,10.1016/j.jallcom.2023.172334,0.006924158,Argyrodite,2.040555556,49.70666667,1.416666667,6,0.333333333,1.537987101,0.612249691,5,0.2,0.6,126.9,6.94,0,108,18
308.1759068,0.323227964,Li3(BH4)(NH2)2,10.1002/aenm.201700294,0.00473407,Hydride,2.047142857,4.836714286,0.412142857,4,0.214285714,1.116367075,0.398206122,3,0.171052632,0,14.01,1.008,0,56,14
308.1846603,0.379882922, Li5La3Nb2O12 ,10.1038/nmat4821,0.000431269,Garnet,2.394545455,37.69318182,1.135,4,0.227272727,1.157033336,1.336842975,4,0.457142857,0.416666667,138.91,6.94,0,88,22
308.1860306,0.431615143,Li7GeS5Br,10.1021/acs.inorgchem.0c02094,0.001087164,Argyrodite,1.766428571,25.81857143,1.215,4,0.5,1.091303001,0.651622959,4,0.270408163,1.166666667,79.9,6.94,0,56,14
308.1870236,0.306679467,Li6PS5Cl-0.03SnI4 ,10.1016/j.jallcom.2023.172334,0.005798328,Argyrodite,2.040555556,49.70666667,1.416666667,6,0.333333333,1.537987101,0.612249691,5,0.2,0.6,126.9,6.94,0,108,18
308.1883557,1.040208857,Li7La2.75Ca0.25Zr1.75Nb0.25O12,10.1038/nmat4821,0.000285301,Garnet,2.2559375,33.97770833,1.109270833,6,0.291666667,1.240206589,1.377084024,6,0.457142857,0.583333333,138.91,6.94,0,144,24
308.1888698,0.393440444,Li3YCl3I3,10.1021/acs.nanolett.4c05892,0.00034521,Halide,2.162,59.678,1.521,4,0.3,1.313834033,0.881076,3,0.345454545,0.5,126.9,6.94,0,40,10
308.1888698,0.483844436,Li3YCl6,10.1021/acs.nanolett.4c05892,0.00036946,Halide,2.312,32.243,1.404,3,0.3,0.897945725,1.082976,3,0.419889503,0.5,88.91,6.94,0,30,10
308.1888698,0.40531265,Li3YCl5.5I0.5,10.1021/acs.nanolett.4c05892,0.001212099,Halide,2.287,36.8155,1.4235,4,0.3,1.070047315,0.994532231,3,0.345454545,0.5,126.9,6.94,0,40,10
308.1893555,0.448830705,Li7P3S11-2.5SiS2,10.1016/j.materresbull.2024.113179,9.83E-05,Sulfide,2.086315789,25.43280702,1.301052632,4,0.245614035,1.119400428,0.434593817,4,0.217391304,0.4375,32.07,6.94,1,114,28.5
308.1898979,0.307145924,Li2FeCl4,10.1021/acsami.4c09878,4.92E-07,Oxyhalide-Nitride,2.347142857,30.21857143,1.344285714,3,0.285714286,0.955699891,0.949791837,3,0.359116022,0.5,55.85,6.94,0,21,7
308.1914031,0.399612424,Li1.5Ti1.5Sc0.5(PO4)3,10.1021/acs.inorgchem.6b02274,2.74E-06,NASICON,2.827567568,21.05972973,1.112432432,5,0.081081081,1.080768657,0.88759875,5,0.314285714,0.125,47.87,6.94,0,92.5,18.5
308.1946253,0.250484688,Li7Ni0.2P3.1S11,10.1016/j.elecom.2018.10.024,0.002370159,Sulfide,1.991126761,23.90117371,1.270516432,4,0.328638498,1.031304349,0.484145558,4,0.239130435,0.636363636,58.69,6.94,0,85.2,21.3
308.1949025,0.546647226,Li6.1Si0.1Sb0.9S5I,10.1021/jacs.9b08357,3.50E-06,Argyrodite,1.799465649,33.73870229,1.279389313,5,0.465648855,1.141110849,0.568962667,5,0.181818182,1.016666667,126.9,6.94,0,65.5,13.1
308.1954269,0.318730186,Li6PS5Cl-0.01SnI4 ,10.1016/j.jallcom.2023.172334,0.005261395,Argyrodite,2.040555556,49.70666667,1.416666667,6,0.333333333,1.537987101,0.612249691,5,0.2,0.6,126.9,6.94,0,108,18
308.1990906,0.312784785,Li5PS4.5Cl1.5,10.1007/s10854-025-14581-w,0.00951392,Sulfide,1.953333333,21.93,1.269583333,4,0.416666667,1.199595357,0.73876213,4,0.239130435,0.833333333,35.45,6.94,0,48,12
308.2008926,0.37130578,Li6.25Ga0.25La3Zr2O12,10.1002/admi.202000425,0.00026025,Garnet,2.290106383,36.25425532,1.116382979,5,0.265957447,1.216231418,1.36531104,5,0.442857143,0.520833333,138.91,6.94,0,117.5,23.5
308.203045,0.270345935,Li7P2.9Ce0.2S10.9Cl0.3,10.1002/anie.202114220,0.003455116,Halide,1.995539906,24.72370892,1.286244131,5,0.328638498,1.083896408,0.574397732,5,0.239130435,0.625,140.12,6.94,0,106.5,21.3
308.2072509,0.801715391,0.75(LiBH4)-0.25Ca(BH4)2,10.1016/j.jssc.2013.12.006,5.90E-06,Hydride,2.029411765,5.385058824,0.412352941,4,0.058823529,0.885288834,0.147676125,3,0.27,0,40.08,1.008,0,68,17
308.2072758,0.307283062,Li5.43P0.97Ce0.03S4.34O0.06Cl1.6,10.1002/smtd.202500511,0.009574559,Argyrodite,1.925897023,21.62449718,1.250965406,6,0.43684634,1.232400664,0.843643359,5,0.239130435,0.905,140.12,6.94,0,74.58,12.43
308.2096086,0.519686467,Li1.25Zr0.375Mg0.625Cl4,10.1021/acsenergylett.5c00078,2.34E-05,Halide,2.4292,31.9802,1.4256,4,0.2,1.00657448,1.0245,4,0.397790055,0.3125,91.22,6.94,0,25,6.25
308.2139004,0.249576336,Li6.4Si0.4Sb0.6S5I,10.1021/jacs.9b08357,0.005389347,Argyrodite,1.777761194,31.04164179,1.259701493,5,0.47761194,1.158352839,0.568962667,5,0.181818182,1.066666667,126.9,6.94,0,67,13.4
308.2177886,0.334883506,gc-Li3.2P0.8Sn0.2S3,10.1002/adma.202006577,0.001662693,Garnet,1.808333333,23.18555556,1.1725,4,0.444444444,1.068870327,0.519511111,4,0.239130435,1.066666667,118.71,6.94,0,28.8,7.2
308.217853,0.291233393,Li5.42P0.98Ce0.02S4.36O0.04Cl1.6,10.1002/smtd.202500511,0.011479951,Argyrodite,1.926135266,21.57431562,1.251610306,6,0.436392915,1.222568209,0.843643359,5,0.239130435,0.903333333,140.12,6.94,0,74.52,12.42
308.2191781,0.38130388,Li2ZrCl4I2,10.1016/j.cej.2025.164028,0.00040821,Halide,2.361111111,55.63333333,1.542222222,4,0.222222222,1.273028337,0.845520988,3,0.327272727,0.333333333,126.9,6.94,0,36,9
308.2191781,0.355912143,Li2ZrCl5I,10.1016/j.cej.2025.164028,0.001168956,Halide,2.416666667,45.47222222,1.498888889,4,0.222222222,1.149059697,0.903422222,3,0.327272727,0.333333333,126.9,6.94,0,36,9
308.222706,0.164091702,SmCl(LiCl)0.5 ,10.1021/jacs.2c09446,0.002773723,Halide,2.133333333,69.00166667,1.351666667,3,0.166666667,1.011404265,1.09131875,3,0.419889503,0.333333333,150.36,6.94,0,9,3
308.2288623,0.247306926,Li7P3S11,10.1016/j.electacta.2016.09.155,0.016958125,Sulfide,1.990952381,23.53619048,1.28,3,0.333333333,0.982900728,0.528084807,3,0.239130435,0.636363636,32.07,6.94,0,63,21
308.2288623,0.166124229,Li7P3S11  ,10.1016/j.electacta.2016.09.155,0.025283125,Sulfide,1.990952381,23.53619048,1.28,3,0.333333333,0.982900728,0.528084807,3,0.239130435,0.636363636,32.07,6.94,0,63,21
308.2291641,0.242607353,0.5Li2O-TaCl5,10.1016/j.cej.2025.162128,1.181033209,Halide,2.522222222,43.12,1.401111111,4,0.222222222,1.149059697,0.964217284,4,0.35359116,0.333333333,180.95,6.94,0,36,9
308.2312165,0.314801081,Li5.425Ca0.1PS4.625Cl1.375,10.1021/acs.chemmater.0c03090,0.009901513,Argyrodite,1.906906188,21.53253493,1.250439122,5,0.433133733,1.213198448,0.763784,5,0.239130435,0.904166667,40.08,6.94,0,62.625,12.525
308.235615,0.333126136,Li6.1Ga0.3La3Zr2O12-2 wt% CuO,10.1007/s11581-021-04152-4,8.27E-05,Garnet,2.351861314,36.98978102,1.109927007,6,0.222627737,1.35125112,1.281126992,6,0.442857143,0.435714286,138.91,6.94,1,164.4,27.4
308.2360968,0.419548159,Li6.4Al0.2La3Zr2O12,10.1039/c8ra01329b,1.76E-05,Garnet,2.281101695,35.63483051,1.114491525,5,0.271186441,1.209575925,1.37366944,5,0.385714286,0.533333333,138.91,6.94,0,118,23.6
308.2450039,0.380610131,Li6.4Al0.2La3Zr2O12,10.1039/c8ra01329b,3.40E-05,Garnet,2.281101695,35.63483051,1.114491525,5,0.271186441,1.209575925,1.37366944,5,0.385714286,0.533333333,138.91,6.94,0,118,23.6
308.2568807,1.001198125,NaCB11H12 ,10.1021/acs.jpcc.1c03589,1.10E-05,Closo,2.0928,6.64024,0.3436,4,0,0.971046713,0.06918816,3,0.156862745,0,22.99,1.008,0,100,25
308.2602282,0.30639919,Li6.04P0.98Bi0.02S4.97O0.03,10.1002/adfm.202203858,0.004296736,Argyrodite,1.746810631,19.62754983,1.181810631,5,0.50166113,0.941048311,0.708512889,3,0.239130435,1.208,208.98,6.94,0,60.2,12.04
308.2605967,0.264847825,Li5.3PS4.3Cl0.85Br0.85,10.1016/j.ssi.2025.116813,0.010143954,Argyrodite,1.925203252,24.69109756,1.26703252,5,0.430894309,1.303533525,0.726325,4,0.224489796,0.883333333,79.9,6.94,0,61.5,12.3
308.2609707,0.400396078,LiScCl4,10.1021/jacs.0c00134,0.000167706,Antiperovskite,2.496666667,32.28333333,1.468333333,3,0.166666667,0.867563228,0.892055556,3,0.419889503,0.25,44.96,6.94,0,18,6
308.2617457,0.365705201,Li6.2P0.8Sn0.2S5Br,10.1002/aenm.201903422,0.00243196,Argyrodite,1.824242424,25.13606061,1.239545455,5,0.46969697,1.151505258,0.618064889,5,0.224489796,1.033333333,118.71,6.94,0,66,13.2
308.2624619,0.320991551,Li2.4Lu0.4Zr0.6Cl6,10.1039/d3ee01119d,0.001763451,Halide,2.406170213,37.66765957,1.431914894,4,0.255319149,0.945106485,1.055310744,4,0.397790055,0.4,174.97,6.94,0,37.6,9.4
308.2638165,0.403563545,Li3YCl6 ,10.1126/sciadv.abh1896,0.000241968,Halide,2.312,32.243,1.404,3,0.3,0.897945725,1.082976,3,0.419889503,0.5,88.91,6.94,0,30,10
