Repository: NisargBhavsar25/mtp

# MTP — Machine Learning for Ionic Conductivity Prediction in Solid-State Electrolytes

A machine learning pipeline for predicting **ionic conductivity** of solid-state lithium-ion electrolyte materials. The approach combines compositional feature engineering with [mat2vec](https://github.com/materialsintelligence/mat2vec) word embeddings and classical ML regressors to screen candidate materials at scale.

Trained on the Diverse Solid-State Electrolyte (DDSE) dataset (2,515 entries after cleaning), the models are validated against three independent datasets (LiIon, LLZO, Sendek) and applied to 2M+ compounds from the [Materials Project](https://materialsproject.org/).

---

File: data/processed/ddse_compositional.csv (part 13 of 15)
Temp_K,Ea_eV,electrolyte,doi,Ionic_Conductivity,Material_Type,avg_electronegativity,avg_atomic_mass,avg_ionic_radius,num_elements,li_fraction,composition_entropy,electronegativity_variance,group_diversity,packing_efficiency_proxy,li_to_anion_ratio,heaviest_element_mass,lightest_element_mass,is_mixture,formula_complexity,total_atoms
308.2639328,0.605783145,Li1.75Zr0.125Mg0.875Cl4,10.1021/acsenergylett.5c00078,2.17E-06,Halide,2.321111111,27.64722222,1.376296296,4,0.259259259,0.998766962,1.0245,4,0.397790055,0.4375,91.22,6.94,0,27,6.75
308.2656198,0.317982879,Li6.08P0.96Bi0.04S4.94O0.06,10.1002/adfm.202203858,0.003610228,Argyrodite,1.746125828,19.84034768,1.180298013,5,0.503311258,0.95772135,0.708512889,3,0.239130435,1.216,208.98,6.94,0,60.4,12.08
308.265831,0.109706679,Li3InCl6,10.1039/C9EE02311A ,0.006990187,Halide,2.368,34.834,1.394,3,0.3,0.897945725,0.988896,3,0.419889503,0.5,114.82,6.94,0,30,10
308.26863,0.334932303,Li2.25Lu0.25Zr0.75Cl6,10.1039/d3ee01119d,0.001603188,Halide,2.43027027,36.80783784,1.440540541,4,0.243243243,0.925940886,1.055310744,4,0.397790055,0.375,174.97,6.94,0,37,9.25
308.2729527,0.33369559,Li6.12P0.94Bi0.06S4.91O0.09,10.1002/adfm.202203858,0.002849137,Argyrodite,1.745445545,20.05174092,1.17879538,5,0.504950495,0.972065524,0.708512889,3,0.239130435,1.224,208.98,6.94,0,60.6,12.12
308.2755694,0.349256923,Li2.75Lu0.75Zr0.25Cl6,10.1039/d3ee01119d,0.001440234,Halide,2.352820513,39.57102564,1.412820513,4,0.282051282,0.946998139,1.055310744,4,0.397790055,0.458333333,174.97,6.94,0,39,9.75
308.2770507,0.345863943,Li6.16P0.92Bi0.08S4.88O0.12,10.1002/adfm.202203858,0.002496055,Argyrodite,1.744769737,20.26174342,1.177302632,5,0.506578947,0.984857417,0.708512889,3,0.239130435,1.232,208.98,6.94,0,60.8,12.16
308.2806861,0.329422941,Li6.125P0.875Sn0.125S5Br,10.1002/aenm.201903422,0.002957369,Argyrodite,1.830380952,24.73866667,1.240857143,5,0.466666667,1.144329149,0.618064889,5,0.224489796,1.020833333,118.71,6.94,0,65.625,13.125
308.2806861,0.329422941,Li6.15P0.85Sn0.15S5Br,10.1002/aenm.201903422,0.002957369,Argyrodite,1.828326996,24.87163498,1.240418251,5,0.467680608,1.147093943,0.618064889,5,0.224489796,1.025,118.71,6.94,0,65.75,13.15
308.2851638,0.922482344,4LiBH4-NaBH4,10.1016/j.jallcom.2017.08.253,4.08E-06,Hydride,1.968333333,4.165333333,0.427,4,0.133333333,0.950963632,0.202813889,2,0.264705882,0,22.99,1.008,1,120,30
308.2901554,0.292572229,98(70Li2S-30P2S5)-2Li2ZrO3,10.1016/j.jpowsour.2017.04.083,0.001671999,Sulfide,2.214375,26.33375,1.2425,5,0.25,1.461472129,0.761662109,4,0.239130435,0.444444444,91.22,6.94,0,80,16
308.2901554,0.207992001,99(70Li2S-30P2S5)-Li2ZrO3,10.1016/j.jpowsour.2017.04.083,0.003575977,Sulfide,2.214375,26.33375,1.2425,5,0.25,1.461472129,0.761662109,4,0.239130435,0.444444444,91.22,6.94,0,80,16
308.2921309,0.368993426,Li3N ,10.1038/s41565-024-01813-z,0.003640498,Nitride,1.495,8.7075,0.6025,2,0.75,0.562335145,0.795675,2,0.171052632,0,14.01,6.94,0,8,4
308.294644,0.34158492,Li3InCl4.8F1.2,10.1002/aenm.202100836,0.000794502,Halide,2.4664,32.86,1.3364,4,0.3,1.198187179,1.265553719,3,0.419889503,0.5,114.82,6.94,0,40,10
308.3108266,0.343073383,Li6.2S0.2iSb0.8S5I,10.1021/jacs.9b08357,0.000202003,Argyrodite,1.802424242,32.88636364,1.294545455,4,0.46969697,1.087283828,0.610608889,4,0.345454545,1,126.9,6.94,0,52.8,13.2
308.3285555,0.465116366,Li3InCl6 ,10.1021/acs.chemmater.0c02419,1.83E-05,Halide,2.368,34.834,1.394,3,0.3,0.897945725,0.988896,3,0.419889503,0.5,114.82,6.94,0,30,10
308.3325724,0.364528871,Li6.2P0.8Sn0.2S5I,10.1002/aenm.201903422,0.000525251,Argyrodite,1.801515152,28.69666667,1.257727273,5,0.46969697,1.151505258,0.576918222,5,0.2,1.033333333,126.9,6.94,0,66,13.2
308.3406854,0.54449943,Li1.5Zr0.25Mg0.75Cl4,10.1021/acsenergylett.5c00078,8.72E-06,Halide,2.373076923,29.73038462,1.4,4,0.230769231,1.011642183,1.0245,4,0.397790055,0.375,91.22,6.94,0,26,6.5
308.3407276,0.465312773,Li9.4P3O8.6N2.4,10.1002/chem.202301986,6.95E-07,LiPON,2.250512821,14.07564103,0.88957265,4,0.401709402,1.231163891,1.230216,3,0.092857143,1.093023256,30.97,6.94,0,93.6,23.4
308.3431489,0.509057282,Li3BO3,10.1016/j.jpowsour.2013.02.073,6.98E-06,Garnet,2.185714286,11.37571429,0.964285714,3,0.428571429,1.004242473,1.300310204,3,0.192857143,1,16,6.94,0,21,7
308.3483961,0.390251952,Li2.73Ho1.09Cl6,10.1002/aenm.202103921,0.002348893,Halide,2.339725051,41.89612016,1.417087576,3,0.278004073,0.900894249,1.079479339,3,0.419889503,0.455,164.93,6.94,0,29.46,9.82
308.3599817,0.354789426,Li2ZrCl4.6I1.4,10.1016/j.cej.2025.164028,0.000708684,Halide,2.394444444,49.53666667,1.516222222,4,0.222222222,1.210867412,0.818409,3,0.327272727,0.333333333,126.9,6.94,0,36,9
308.3599817,0.37025823,Li2ZrCl5.4I0.6,10.1016/j.cej.2025.164028,0.000762289,Halide,2.438888889,41.40777778,1.481555556,4,0.222222222,1.06540754,0.862809,3,0.327272727,0.333333333,126.9,6.94,0,36,9
308.3599817,0.367446041,Li2ZrCl4.8I1.2,10.1016/j.cej.2025.164028,0.000948684,Halide,2.405555556,47.50444444,1.507555556,4,0.222222222,1.182287173,0.818409,3,0.327272727,0.333333333,126.9,6.94,0,36,9
308.3639054,0.451285033,Li7La3Zr2O12,10.1021/acsaem.0c02439,0.000484722,Garnet,2.254166667,34.98958333,1.110416667,4,0.291666667,1.172954578,1.414307639,4,0.514285714,0.583333333,138.91,6.94,0,96,24
308.3646358,0.563613954,(Li2OHBr)0.51-(Li6.75La3Zr2Al0.25O12)0.49,10.1016/j.ssi.2024.116770,1.20E-05,Garnet-Halide,2.234226066,32.87451293,1.097767296,7,0.302410901,1.417491407,1.239006173,6,0.18877551,0.627173913,138.91,1.008,1,100.17,14.31
308.365054,0.263258161,Li9.54(Si0.6Ge0.4)1.74P1.44S11.1Br0.3O0.6,10.1126/science.add7138,0.042632414,LGPS,1.920524272,23.472,1.234728155,7,0.38592233,1.270532648,0.60392176,5,0.204081633,0.795,79.9,6.94,0,173.04,24.72
308.3675848,0.362014915,Li3ScCl6,10.1021/jacs.0c00134,0.004564163,Halide ,2.326,27.848,1.395,3,0.3,0.897945725,1.054164,3,0.419889503,0.5,44.96,6.94,0,30,10
308.3695413,0.595232936,(Li2OHBr)0.30-(Li6.75La3Zr2Al0.25O12)0.70,10.1016/j.ssi.2024.116770,9.67E-06,Garnet-Halide,2.248538251,34.12942077,1.103360656,7,0.290983607,1.337052193,1.251833648,6,0.18877551,0.591666667,138.91,1.008,1,128.1,18.3
308.3714004,0.058773765,SmCl(LiCl)0.5,10.1021/jacs.2c09446,0.007201947,Halide,2.133333333,69.00166667,1.351666667,3,0.166666667,1.011404265,1.09131875,3,0.419889503,0.333333333,150.36,6.94,0,9,3
308.3826618,0.344193057,Li3Y0.4In0.6Cl6,10.1021/acs.nanolett.0c01156,0.001859233,Halide,2.3456,33.7976,1.398,4,0.3,0.965246892,1.00791405,4,0.419889503,0.5,114.82,6.94,0,40,10
308.384696,0.316535191,Li5.4PS4.4Cl1.6,10.1002/smtd.202500511,0.009991961,Argyrodite,1.926612903,21.47370968,1.252903226,4,0.435483871,1.196920655,0.758263776,4,0.239130435,0.9,35.45,6.94,0,49.6,12.4
308.3850989,0.298402974,Li2.5Lu0.5Zr0.5Cl6,10.1039/d3ee01119d,0.002108411,Halide,2.390526316,38.22578947,1.426315789,4,0.263157895,0.95148796,1.055310744,4,0.397790055,0.416666667,174.97,6.94,0,38,9.5
308.3997548,0.282575973,Li7P2.9S10.85Mo0.01,10.1039/C6TA10142A,0.008105363,NASICON,1.985818882,23.4736079,1.279696532,4,0.337186898,0.984320371,0.505320868,4,0.239130435,0.64516129,95.96,6.94,0,83.04,20.76
308.4087843,0.310568644,Li6.05P0.95Sn0.05S5Br,10.1002/aenm.201903422,0.002213921,Argyrodite,1.836590038,24.33670498,1.242183908,5,0.463601533,1.132847378,0.618064889,5,0.224489796,1.008333333,118.71,6.94,0,65.25,13.05
308.423492,0.378237758,Li2.4ZrCl5.6S0.4,10.1039/D4TA05362A,0.000883846,Argyrodite,2.384042553,33.96,1.427234043,4,0.255319149,1.029847814,0.969132231,4,0.391304348,0.4,91.22,6.94,0,37.6,9.4
308.4366901,0.385273748,Li5.9Al0.2La3Zr1.75W0.25O12,10.1021/acsenergylett.8b00453,0.000799032,Garnet,2.320411255,37.25831169,1.121515152,6,0.255411255,1.239494869,1.30897504,6,0.385714286,0.491666667,183.84,6.94,0,138.6,23.1
308.4372902,0.373516207,Li3N,10.1038/s41565-024-01813-z,0.00317885,Nitride,1.495,8.7075,0.6025,2,0.75,0.562335145,0.795675,2,0.171052632,0,14.01,6.94,0,8,4
308.4443906,0.492421057,Li9.8GeP1.7Sb0.3S11.8I0.2,10.1021/acsami.4c00504,0.010522123,LISICON,1.892258065,25.54939516,1.254274194,6,0.39516129,1.125766619,0.547466118,5,0.2,0.816666667,126.9,6.94,0,148.8,24.8
308.4782395,0.26453978,Li3.16P0.92Bi0.08S3.88O0.12,10.1002/adfm.202205998,0.001850264,Oxide,1.923578431,23.71235294,1.249509804,5,0.387254902,1.074336448,0.692381818,3,0.239130435,0.79,208.98,6.94,0,40.8,8.16
308.5115244,0.360144118,Li4(BH4)(NH2)3,10.1021/ja907249p,0.000213785,Hydride,2.06,5.037777778,0.411111111,4,0.222222222,1.119990356,0.430177778,3,0.171052632,0,14.01,1.008,0,72,18
308.5250731,0.471618836,Li3.42Ho0.86Cl6,10.1002/aenm.202103921,0.000159302,Halide,2.273287938,36.79714008,1.384552529,3,0.332684825,0.887960978,1.129396694,3,0.419889503,0.57,164.93,6.94,0,30.84,10.28
308.5259817,0.307717164,Li2.6Lu0.6Zr0.4Cl6,10.1039/d3ee01119d,0.001905444,Halide,2.375208333,38.77229167,1.420833333,4,0.270833333,0.953234462,1.055310744,4,0.397790055,0.433333333,174.97,6.94,0,38.4,9.6
308.5334173,0.326721865,Li6.3P0.7Si0.3S5I,10.1021/acsami.0c11683,0.000144315,Argyrodite,1.792255639,27.1487218,1.249323308,5,0.473684211,1.156802535,0.575632889,5,0.181818182,1.05,126.9,6.94,0,66.5,13.3
308.538177,0.470320868,Li6.2P0.8Si0.2S5I,10.1021/acsami.0c11683,2.60E-05,Argyrodite,1.800606061,27.32363636,1.253333333,5,0.46969697,1.151505258,0.575632889,5,0.181818182,1.033333333,126.9,6.94,0,66,13.2
308.5400094,0.42829448,Li6.75Sn1.75Ta0.25La4O12,10.1021/acs.jpcc.0c03558,0.000193,Garnet,2.266666667,42.32181818,1.107777778,5,0.272727273,1.233624552,1.318960947,5,0.457142857,0.5625,180.95,6.94,0,123.75,24.75
308.5492708,0.135458959,Li4B7O12Cl,10.1021/acsaem.9b00812,0.000359904,Halide,2.61,13.78666667,0.980833333,4,0.166666667,1.136994318,0.894633333,4,0.149171271,0.307692308,35.45,6.94,0,96,24
308.5565209,0.500208589,Li6.25Sn1.25Ta0.75La6O12,10.1021/acs.jpcc.0c03558,0.0001082,Garnet,2.19352381,51.54038095,1.10752381,5,0.238095238,1.283428326,1.309326531,5,0.457142857,0.520833333,180.95,6.94,0,131.25,26.25
308.5831412,0.374489068,Li3N ,10.1038/s41565-024-01813-z,0.002860325,Nitride,1.495,8.7075,0.6025,2,0.75,0.562335145,0.795675,2,0.171052632,0,14.01,6.94,0,8,4
308.5843447,0.318355774,Li3.04P0.98Bi0.02S3.97O0.03,10.1002/adfm.202205998,0.000620112,Oxide,1.929303483,22.81414179,1.257338308,5,0.378109453,1.008494706,0.692381818,3,0.239130435,0.76,208.98,6.94,0,40.2,8.04
308.5843447,0.225690969,Li3.12P0.94Bi0.06S3.91O0.09,10.1002/adfm.202205998,0.003366074,Oxide,1.92546798,23.41589901,1.252093596,5,0.384236453,1.055193766,0.692381818,3,0.239130435,0.78,208.98,6.94,0,40.6,8.12
308.5978073,0.514948082,Li5.5Sn0.5Ta1.5La9O12,10.1021/acs.jpcc.0c03558,2.55E-05,Garnet,2.098245614,63.54877193,1.107192982,5,0.192982456,1.271600944,1.292706222,5,0.457142857,0.458333333,180.95,6.94,0,142.5,28.5
308.6051449,0.489083668,Li3ErCl6,10.1126/sciadv.abh1896,0.000674768,Halide,2.314,40.078,1.403,3,0.3,0.897945725,1.078644,3,0.419889503,0.5,167.26,6.94,0,30,10
308.6155113,0.48467761,Li7La3Zr2O12,10.1021/acsenergylett.8b00453,9.40E-05,Garnet,2.254166667,34.98958333,1.110416667,4,0.291666667,1.172954578,1.414307639,4,0.514285714,0.583333333,138.91,6.94,0,96,24
308.6181622,0.433443107,Li4(BH4)3I-0.75(Li2S)3-P2S5,10.1016/j.electacta.2018.05.041,0.000500629,Hydride-Sulfide,1.944444444,15.53683333,0.851388889,6,0.277777778,1.52345243,0.388241358,5,0.122727273,1.111111111,126.9,1.008,1,216,36
308.6410522,0.36091161,Li2.2ZrCl5.8S0.2,10.1039/D4TA05362A,0.001640476,Argyrodite,2.427173913,34.62086957,1.441086957,4,0.239130435,0.957432339,0.969132231,4,0.391304348,0.366666667,91.22,6.94,0,36.8,9.2
308.6531985,0.250915661,Li3InCl6,10.1002/ange.201909805,0.061878216,Halide,2.368,34.834,1.394,3,0.3,0.897945725,0.988896,3,0.419889503,0.5,114.82,6.94,0,30,10
308.6638885,0.670198138,Li5Ta2La11O12,10.1021/acs.jpcc.0c03558,2.52E-06,Garnet,2.042666667,70.55366667,1.107,4,0.166666667,1.213556991,1.314686222,4,0.457142857,0.416666667,180.95,6.94,0,120,30
308.6741723,0.316541731,Li10SiP2S12, 10.1149/2.0501412jes,0.003654013,LGPS,1.8816,21.7708,1.2384,4,0.4,1.049634821,0.56690144,4,0.217391304,0.833333333,32.07,6.94,0,100,25
308.6866105,0.543768166,Li7Sn2La3O12,10.1021/acs.jpcc.0c03558,1.13E-06,Garnet,2.306666667,37.28041667,1.107916667,4,0.291666667,1.172954578,1.347588889,4,0.492857143,0.583333333,138.91,6.94,0,96,24
308.6914351,0.294015661,Li6.4La3Zr1.4Ta0.6O12,10.1016/j.matlet.2023.133874,0.000901864,Oxide,2.291196581,38.00957265,1.117350427,5,0.273504274,1.222839033,1.379576,5,0.457142857,0.533333333,180.95,6.94,0,117,23.4
308.7089922,0.128299345,Li7P3S11 ,10.1016/j.electacta.2016.09.155,0.038603125,Sulfide,1.990952381,23.53619048,1.28,3,0.333333333,0.982900728,0.528084807,3,0.239130435,0.636363636,32.07,6.94,0,63,21
308.7227675,0.581978634,Li2ZrCl6,10.1039/D4TA05362A,0.00059305,Argyrodite,2.472222222,35.31111111,1.455555556,3,0.222222222,0.848685558,0.955150617,3,0.397790055,0.333333333,91.22,6.94,0,27,9
308.7360043,0.302821477,Li3ScCl6,10.1126/sciadv.abh1896,0.001955051,Halide,2.326,27.848,1.395,3,0.3,0.897945725,1.054164,3,0.419889503,0.5,44.96,6.94,0,30,10
308.7951216,0.352078967,Li2.3ZrCl5.7S0.3,10.1039/D4TA05362A,0.001414912,Argyrodite,2.405376344,34.28688172,1.434086022,4,0.247311828,0.996126622,0.969132231,4,0.391304348,0.383333333,91.22,6.94,0,37.2,9.3
308.8080631,0.532288271,LiGaBr4,10.1021/acsaem.2c01343,3.59E-05,Halide,2.438333333,66.04333333,1.536666667,3,0.166666667,0.867563228,0.601680556,3,0.316326531,0.25,79.9,6.94,0,18,6
308.8106774,0.265961255,Li6.5P0.5Si0.5S5I,10.1021/acsami.0c11683,0.000766602,Argyrodite,1.775925926,26.80666667,1.241481481,5,0.481481481,1.15670772,0.575632889,5,0.181818182,1.083333333,126.9,6.94,0,67.5,13.5
308.871851,0.278037082,Li6.125PS4.875N0.125Cl,10.1039/d1ta03343c,0.002157078,Argyrodite,1.852190476,20.34438095,1.210761905,5,0.466666667,1.160158793,0.746662222,4,0.070652174,1.042553191,35.45,6.94,0,65.625,13.125
308.9030989,0.294706736,Li3.08P0.96Bi0.04S3.94O0.06,10.1002/adfm.202205998,0.000866925,Oxide,1.927376238,23.1165099,1.25470297,5,0.381188119,1.033638603,0.692381818,3,0.239130435,0.77,208.98,6.94,0,40.4,8.08
308.9395267,0.359144746,Li6.75PS4.25N0.75Cl,10.1039/d1ta03343c,0.000417517,Argyrodite,1.833454545,18.91418182,1.112545455,5,0.490909091,1.252089295,0.746662222,4,0.070652174,1.285714286,35.45,6.94,0,68.75,13.75
308.9395267,0.284109837,Li6.375PS4.625N0.375Cl,10.1039/d1ta03343c,0.001557301,Argyrodite,1.844485981,19.75626168,1.170373832,5,0.476635514,1.208399194,0.746662222,4,0.070652174,1.133333333,35.45,6.94,0,66.875,13.375
308.9429805,0.488509605,Li6.5Sn1.5Ta0.5La5O12,10.1021/acs.jpcc.0c03558,0.000144323,Garnet,2.229019608,47.06666667,1.107647059,5,0.254901961,1.266348743,1.315589575,5,0.457142857,0.541666667,180.95,6.94,0,127.5,25.5
308.9430894,0.374412788,Li1.4Ti1.6Sc0.4(PO4)3,10.1021/acs.inorgchem.6b02274,9.06E-06,NASICON,2.838586957,21.15228261,1.11326087,5,0.076086957,1.066086137,0.88759875,5,0.314285714,0.116666667,47.87,6.94,0,92,18.4
308.9430894,0.331872587,Li1.2Ti1.8Sc0.2(PO4)3,10.1021/acs.inorgchem.6b02274,0.000129838,NASICON,2.860989011,21.34043956,1.114945055,5,0.065934066,1.02946385,0.88759875,5,0.314285714,0.1,47.87,6.94,0,91,18.2
308.9512576,0.505145345,Li6Sn1Ta1La7O12,10.1021/acs.jpcc.0c03558,0.000108061,Garnet,2.16,55.76555556,1.107407407,5,0.222222222,1.288769916,1.346518519,5,0.457142857,0.5,180.95,6.94,0,135,27
308.9702563,0.369247759,Li3.25PS0.25N0.75ClO0.75,10.1039/D1TA03343C,0.000442019,Argyrodite,2.005714286,17.07142857,0.903928571,6,0.464285714,1.509834143,1.002533333,4,0.070652174,1.625,35.45,6.94,0,42,7
309.0008613,0.82,Li7La3Zr2O12,10.1016/j.jallcom.2024.173554,1.49E-09,Garnet,2.254166667,34.98958333,1.110416667,4,0.291666667,1.172954578,1.414307639,4,0.514285714,0.583333333,138.91,6.94,0,96,24
309.0257944,0.281948286,Li3.875PS0.875N0.125ClO0.125,10.1039/D1TA03343C,0.002306492,Argyrodite,1.745,17.875,0.999464286,6,0.553571429,1.287029565,1.002533333,4,0.070652174,1.9375,35.45,6.94,0,42,7
309.0291062,0.279800118,Li3.625PS0.625N0.375ClO0.375,10.1039/D1TA03343C,0.001686043,Argyrodite,1.849285714,17.55357143,0.96125,6,0.517857143,1.426039065,1.002533333,4,0.070652174,1.8125,35.45,6.94,0,42,7
309.0351176,0.285568647,Li6.125PS4.875N0.125Cl,10.1039/d1ta03343c,0.002170838,Argyrodite,1.852190476,20.34438095,1.210761905,5,0.466666667,1.160158793,0.746662222,4,0.070652174,1.042553191,35.45,6.94,0,65.625,13.125
309.06742,0.327463492,Li7La3Hf2O13,10.1021/acsenergylett.7b00849,0.000420356,Garnet,2.2992,41.2116,1.1204,4,0.28,1.152962068,1.41646336,4,0.5,0.538461538,178.49,6.94,0,100,25
309.0813466,0.309101649,(Li2S)0.58(SiS2)0.378(LiPO3)0.042,10.1021/acs.chemmater.4c00464,0.00224177,Solid Salt,1.902872892,21.11613489,1.205525292,5,0.389753567,1.176073751,0.687563265,4,0.217391304,0.822161423,32.07,6.94,0,15.42,3.084
309.1098232,2.094347945,LiHClO,10.1016/j.elecom.2024.107684,1.21E-06,Solid salt,2.445,14.8495,1.085,4,0.25,1.386294361,0.926875,3,0.20441989,0.5,35.45,1.008,0,16,4
309.1098679,0.379339014,Li2.1ZrCl5.9S0.1,10.1039/D4TA05362A,0.001133056,Argyrodite,2.449450549,34.9621978,1.448241758,4,0.230769231,0.911567954,0.969132231,4,0.391304348,0.35,91.22,6.94,0,36.4,9.1
309.1613897,0.367219385,Li6.75PS4.25N0.75Cl,10.1039/d1ta03343c,0.000418233,Argyrodite,1.833454545,18.91418182,1.112545455,5,0.490909091,1.252089295,0.746662222,4,0.070652174,1.285714286,35.45,6.94,0,68.75,13.75
309.181119,0.357042457,Li1.3Sc0.3Ti1.7(PO4)3,10.1016/j.ssi.2012.03.045,0.000128011,LISICON,2.849726776,21.24584699,1.114098361,5,0.071038251,1.049159727,0.88759875,5,0.314285714,0.108333333,47.87,6.94,0,91.5,18.3
309.1938397,0.265307699,Li5.55Si0.05P0.95S4.4Cl0.75Br0.75O0.1,10.1007/s10854-025-14581-w,0.007572375,Sulfide,1.904422311,23.78992032,1.252549801,7,0.442231076,1.320928505,0.768733984,5,0.204081633,0.925,79.9,6.94,0,87.85,12.55
309.2132411,0.383956229,(Li2S)0.58(SiS2)0.252(LiPO3)0.168,10.1021/acs.chemmater.4c00464,0.000375659,Solid Salt,2.001990408,19.28232614,1.164316547,5,0.398081535,1.363103736,0.687563265,4,0.217391304,0.83627204,32.07,6.94,0,16.68,3.336
309.2381231,0.364633698,Li3InCl6,10.1021/acsami.2c06216,0.000507732,Halide,2.368,34.834,1.394,3,0.3,0.897945725,0.988896,3,0.419889503,0.5,114.82,6.94,0,30,10
309.2381231,0.353507017,Li3InCl6,10.1021/acsami.2c06216,0.000588198,Halide,2.368,34.834,1.394,3,0.3,0.897945725,0.988896,3,0.419889503,0.5,114.82,6.94,0,30,10
309.2754686,0.290236765,Li6.375PS4.625N0.375Cl,10.1039/d1ta03343c,0.001527498,Argyrodite,1.844485981,19.75626168,1.170373832,5,0.476635514,1.208399194,0.746662222,4,0.070652174,1.133333333,35.45,6.94,0,66.875,13.375
309.2764859,0.364665102,Li3InBr2.5Cl3.5,10.1016/j.ssi.2008.02.012,3.56E-06,Halide,2.318,45.9465,1.4315,4,0.3,1.305461684,0.880224793,3,0.387755102,0.5,114.82,6.94,0,40,10
309.3285809,0.358116283,(Li2S)0.58(SiS2)0.294(LiPO3)0.126,10.1021/acs.chemmater.4c00464,0.000605854,Solid Salt,1.970658057,19.86201722,1.177343173,5,0.395448954,1.328039117,0.687563265,4,0.217391304,0.831824062,32.07,6.94,0,16.26,3.252
309.3726482,0.599847803,Li0.34La0.51TiO2.94,10.1002/celc.201600639,2.78E-05,Perovskite,2.619582463,35.09680585,1.150250522,4,0.070981211,1.052893008,1.275922222,4,0.435714286,0.115646259,138.91,6.94,0,19.16,4.79
309.3781283,0.516738088,Li5.75Sn0.75Ta1.25La8O12,10.1021/acs.jpcc.0c03558,3.65E-05,Garnet,2.128288288,59.76234234,1.107297297,5,0.207207207,1.284479834,1.303902973,5,0.457142857,0.479166667,180.95,6.94,0,138.75,27.75
309.4001968,0.544974672,Li7PN4,10.1016/0167-2738(90)90432-Q,2.41E-07,Nitride,1.7675,11.29916667,0.523333333,3,0.583333333,0.887694276,0.916385417,2,0.171052632,0,30.97,6.94,0,36,12
309.4078552,0.360027698,Li6BaLa2NbTaO12,10.1007/s11581-013-0863-8 ,3.11E-06,Garnet,2.319565217,40.11521739,1.132608696,6,0.260869565,1.311332,1.392995463,5,0.457142857,0.5,180.95,6.94,0,138,23
309.5059895,0.644064929,98.02Li3PS4-1.98LiAlS2,10.1016/j.ssi.2012.03.003,6.66E-05,Sulfide,1.931312494,22.52881047,1.259850015,4,0.373750126,0.987958594,0.556818795,4,0.239130435,0.747500252,32.07,6.94,1,3168.32,792.08
309.533925,0.340577447,Li1.3Al0.15Sc0.15Ti1.7(PO4)3,10.1016/j.ssi.2012.03.045,0.000375509,LISICON,2.851775956,21.09846995,1.111885246,6,0.071038251,1.060522795,0.900457143,6,0.314285714,0.108333333,47.87,6.94,0,109.8,18.3
309.5381072,0.859651479,0.5LiBH4-0.5Ca(BH4)2,10.1016/j.jssc.2013.12.006,1.48E-06,Hydride,2.029411765,5.385058824,0.412352941,4,0.058823529,0.885288834,0.222884,3,0.27,0,40.08,1.008,1,34,8.5
309.5536332,0.158544034,Li1.3Al0.2Sc0.1Ti1.7(PO4)3,10.1016/j.ssi.2012.03.045,0.013542864,LISICON,2.852459016,21.04934426,1.111147541,6,0.071038251,1.059594385,0.900457143,6,0.314285714,0.108333333,47.87,6.94,0,109.8,18.3
309.5620626,0.481969405,Li0.34Pr0.56TiO3.01,10.1016/0167-2738(94)90310-7,2.32E-06,Perovskite,2.619226069,36.1098167,1.14802444,4,0.069246436,1.056580256,1.234591837,4,0.435714286,0.112956811,140.91,6.94,0,19.64,4.91
309.6984515,0.428490634,Li1.1Ti1.9Sc0.1(PO4)3,10.1021/acs.inorgchem.6b02274,2.49E-06,NASICON,2.872375691,21.43607735,1.115801105,5,0.060773481,1.005921787,0.88759875,5,0.314285714,0.091666667,47.87,6.94,0,90.5,18.1
309.6984515,0.356887104,Li1.3Ti1.7Sc0.3(PO4)3,10.1021/acs.inorgchem.6b02274,2.44E-05,NASICON,2.849726776,21.24584699,1.114098361,5,0.071038251,1.049159727,0.88759875,5,0.314285714,0.108333333,47.87,6.94,0,91.5,18.3
309.9132981,0.186153063,LiCl-H2O,10.1002/cphc.200390060,1.37E-08,Halide,2.396,12.0812,0.942,4,0.2,1.33217904,0.751104,3,0.20441989,0.5,35.45,1.008,0,20,5
309.9343249,0.376371712,Li0.25La0.67Ti0.75Al0.25O3,10.1021/cm011149s,0.000155067,Perovskite,2.613719512,37.69353659,1.15296748,5,0.050813008,1.162697116,1.155955102,5,0.385714286,0.083333333,138.91,6.94,0,24.6,4.92
309.9726757,0.283934688,Li3.08P0.96Bi0.04S3.94I0.12,10.2139/ssrn.4700673,0.004096303,Halide,1.927027027,24.69894349,1.267567568,5,0.378378378,1.059338161,0.537026446,4,0.2,0.75862069,208.98,6.94,0,40.7,8.14
309.9765063,0.275588906,Li3.16P0.92Bi0.08S3.88I0.24,10.2139/ssrn.4700673,0.003709034,Halide,1.92294686,26.81507246,1.274879227,5,0.381642512,1.114426216,0.537026446,4,0.2,0.766990291,208.98,6.94,0,41.4,8.28
309.9910103,0.390402868,Li0.15La0.67Ti0.85Al0.15O3,10.1021/cm011149s,1.98E-05,Perovskite,2.646161826,38.76497925,1.162572614,5,0.031120332,1.091396374,1.155955102,5,0.385714286,0.05,138.91,6.94,0,24.1,4.82
310.0152179,0.359134091,Li1.3Al0.1Sc0.2Ti1.7(PO4)3,10.1016/j.ssi.2012.03.045,0.000134568,LISICON,2.851092896,21.14759563,1.112622951,6,0.071038251,1.059594385,0.900457143,6,0.314285714,0.108333333,47.87,6.94,0,109.8,18.3
310.0156402,0.124169038,0.33Li(BH4)0.75I0.25-0.67(Li2S)0.75(P2S5)0.25,10.1016/j.electacta.2018.05.041,0.032258736,Sulfide,1.940300231,17.72662702,0.979728637,6,0.308314088,1.500173276,0.407673438,5,0.122727273,0.938488576,126.9,1.008,1,25.98,4.33
310.0351425,0.472635143,Li3YCl6,10.1002/adma.201803075,7.90E-05,Halide,2.312,32.243,1.404,3,0.3,0.897945725,1.082976,3,0.419889503,0.5,88.91,6.94,0,30,10
310.055917,0.424839466,(Li2S)0.58(SiS2)0.21(LiPO3)0.21,10.1021/acs.chemmater.4c00464,0.000115098,Solid Salt,2.031783626,18.73111111,1.151929825,5,0.400584795,1.380302446,0.756013889,4,0.217391304,0.840490798,32.07,6.94,0,17.1,3.42
310.0846516,0.378072622,LiFeMnO4,10.1016/j.ssi.2006.04.025,1.30E-05,Oxide,2.588571429,25.96142857,1.097142857,4,0.142857143,1.153741943,1.020183673,4,0.464285714,0.25,55.85,6.94,0,28,7
310.094876,0.298160652,Li3.12P0.94Bi0.06S3.91I0.18,10.2139/ssrn.4700673,0.005457391,Halide,1.924969549,25.76602923,1.271254568,5,0.380024361,1.088807387,0.537026446,4,0.2,0.762836186,208.98,6.94,0,41.05,8.21
310.1038212,0.306221411,Li3.04P0.98Bi0.02S3.97I0.06,10.2139/ssrn.4700673,0.004328581,Halide,1.929120198,23.61334572,1.263816605,5,0.376703841,1.024100882,0.537026446,4,0.2,0.754342432,208.98,6.94,0,40.35,8.07
310.1082898,1.480698616,LiInBr4,10.1016/j.ssi.2006.06.026,1.54E-05,Halide,2.433333333,73.56,1.566666667,3,0.166666667,0.867563228,0.608088889,3,0.387755102,0.25,114.82,6.94,0,18,6
310.1783317,0.311912323,(Li2S)0.58(SiS2)0.336(LiPO3)0.084,10.1021/acs.chemmater.4c00464,0.001965739,Solid Salt,1.937664141,20.47244949,1.191060606,5,0.392676768,1.269538331,0.687563265,4,0.217391304,0.82712766,32.07,6.94,0,15.84,3.168
310.2144993,0.324546446,Li6.4Al0.15Ga0.05La3Zr2O12,10.1021/acs.chemmater.6b00579,0.000621279,Garnet,2.281525424,35.72538136,1.114661017,6,0.271186441,1.214341477,1.327310059,5,0.385714286,0.533333333,138.91,6.94,0,141.6,23.6
310.2372074,0.348234446,Li0.2La0.67Ti0.8Al0.2O3,10.1021/cm011149s,8.59E-05,Perovskite,2.629774127,38.2237577,1.157720739,5,0.041067762,1.130275274,1.155955102,5,0.385714286,0.066666667,138.91,6.94,0,24.35,4.87
310.2400948,0.487432722,Li5.5La3Nb1.75In0.25O12,10.1016/j.jssc.2005.12.025,7.74E-05,Garnet,2.365111111,37.25322222,1.128444444,5,0.244444444,1.196911522,1.3174,5,0.457142857,0.458333333,138.91,6.94,0,112.5,22.5
310.2733159,0.321474683,Li2.75Y0.16Er0.16Yb0.16In0.25Zr0.25Cl6,10.1038/s41467-024-45864-1,0.002329672,Halide,2.364039054,36.17371017,1.41373073,7,0.282631038,1.046059421,0.976063776,5,0.397790055,0.458333333,173.05,6.94,0,68.11,9.73
310.2810513,0.486677873,90(Li4(BH4)3Cl)·10P2S5,10.1039/D0CP01334J,0.00018271,Halide-Sulfide,2.106666667,12.22318519,0.747407407,6,0.148148148,1.514600643,0.275518519,5,0.14673913,0.666666667,35.45,1.008,0,162,27
310.2814874,0.551048463,Li0.34Nd0.55TiO3,10.1016/0167-2738(94)90310-7,1.53E-07,Perovskite,2.621717791,36.31116564,1.146707566,4,0.069529652,1.055447676,1.259833333,4,0.435714286,0.113333333,144.24,6.94,0,19.56,4.89
310.2909876,0.341909544,Li3InCl6,10.1038/s41467-024-45864-1,0.00149118,Halide,2.368,34.834,1.394,3,0.3,0.897945725,0.988896,3,0.419889503,0.5,114.82,6.94,0,30,10
310.3074837,0.459533738,60Li2O-40LiI,10.5796/electrochemistry.21-00049,8.10E-06,Halide,1.808,32.744,1.176,3,0.6,0.950270539,1.089216,3,0.345454545,1.5,126.9,6.94,0,15,5
310.5360444,1.001198125,NaCB11H12 ,10.1021/acs.jpcc.1c03589,1.32E-05,Closo,2.0928,6.64024,0.3436,4,0,0.971046713,0.06918816,3,0.156862745,0,22.99,1.008,0,100,25
310.5377893,0.433795941,70Li2O-30LiI,10.5796/electrochemistry.21-00049,1.92E-05,Halide,1.808,32.744,1.176,3,0.6,0.950270539,1.089216,3,0.345454545,1.5,126.9,6.94,0,15,5
310.5667222,0.555860819,90Li2O-10LiI,10.5796/electrochemistry.21-00049,6.75E-07,Halide,1.808,32.744,1.176,3,0.6,0.950270539,1.089216,3,0.345454545,1.5,126.9,6.94,0,15,5
310.6244742,0.639944433,90.4Li3PS4-9.6LiAlS2,10.1016/j.ssi.2012.03.003,0.000158341,Sulfide,1.931565126,22.60990546,1.259243697,4,0.368697479,1.022547633,0.552750769,4,0.239130435,0.737394958,32.07,6.94,1,3046.4,761.6
310.6411104,0.32378084,Li6.5PS4.5N0.5Cl,10.1039/d1ta03343c,0.000962365,Argyrodite,1.840740741,19.47037037,1.150740741,5,0.481481481,1.225764586,0.746662222,4,0.070652174,1.181818182,35.45,6.94,0,67.5,13.5
310.6447605,0.657451389,Li2SnS3,10.1021/cm5037524,2.96E-05,Sulfide,1.943333333,38.13333333,1.288333333,3,0.333333333,1.011404265,0.512055556,3,0.375,0.666666667,118.71,6.94,0,18,6
310.6521931,0.318574549,Li7La3Hf2O12,10.1007/s11581-010-0486-2,0.000449275,Garnet,2.251666667,42.26208333,1.10875,4,0.291666667,1.172954578,1.418997222,4,0.5,0.583333333,178.49,6.94,0,96,24
310.6816325,0.328739365,Li3.33Si0.33P0.67S4,10.1021/acs.chemmater.9b00657,0.001096107,Argyrodite,1.882076831,21.77788715,1.238607443,4,0.399759904,1.049407684,0.527441,4,0.217391304,0.8325,32.07,6.94,0,33.32,8.33
310.6987045,0.292517126,(Li2S)0.58(SiS2)0.42(LiPO3)0,10.1021/acs.chemmater.4c00464,0.00162046,Solid Salt,1.866133333,21.79586667,1.2208,5,0.386666667,0.996695714,0.687563265,4,0.217391304,0.816901408,32.07,6.94,0,15,3
310.7492118,0.35299845,Li0.375Sr0.4375Ta0.75Hf0.25O3,10.1002/ente.202201455,0.000714458,Perovskite,2.608441558,55.95246753,1.175324675,5,0.077922078,1.154797193,1.278028571,5,0.457142857,0.125,180.95,6.94,0,24.0625,4.8125
310.7658814,0.300810853,Li3.15Si0.15P0.85S4,10.1021/acs.chemmater.9b00657,0.001363233,Argyrodite,1.908404908,22.16920245,1.25006135,4,0.386503067,1.026019635,0.527441,4,0.217391304,0.7875,32.07,6.94,0,32.6,8.15
310.7895578,0.28768368,Li3.75PS0.75N0.25ClO0.25,10.1039/D1TA03343C,0.001998214,Argyrodite,1.797142857,17.71428571,0.980357143,6,0.535714286,1.367670768,1.002533333,4,0.070652174,1.875,35.45,6.94,0,42,7
310.8178985,0.298771807,Li5.5PS4.5Cl1.5,10.1002/anie.201814222,0.014655796,Argyrodite,1.9144,21.3304,1.2492,4,0.44,1.185515808,0.758263776,4,0.239130435,0.916666667,35.45,6.94,0,50,12.5
310.8503259,0.295148559,Li3.25Si0.25P0.75S4,10.1021/acs.chemmater.9b00657,0.001706712,Argyrodite,1.893636364,21.94969697,1.243636364,4,0.393939394,1.041913681,0.527441,4,0.217391304,0.8125,32.07,6.94,0,33,8.25
310.8650247,0.385390073,Li1.3Al0.3Ti1.7(PO4)3-0.05LiAlSiO4,10.1007/s11581-016-1883-y,0.000266147,NASICON,2.84919571,20.89573727,1.108418231,6,0.072386059,1.070439157,0.833018182,6,0.285714286,0.110655738,47.87,6.94,1,111.9,18.65
310.8678655,0.386079886,Li1.3Al0.3Ti1.7(PO4)3-0.1LiAlSiO4,10.1007/s11581-016-1883-y,0.000242369,NASICON,2.844736842,20.84242105,1.107210526,6,0.073684211,1.086984901,0.833018182,6,0.285714286,0.112903226,47.87,6.94,1,114,19
310.8707336,0.325769417,Li3.5PS0.5N0.5ClO0.5,10.1039/D1TA03343C,0.001008588,Argyrodite,1.901428571,17.39285714,0.942142857,6,0.5,1.468060203,1.002533333,4,0.070652174,1.75,35.45,6.94,0,42,7
310.878196,0.389468758,Li1.3Al0.3Ti1.7(PO4)3-0.02LiAlSiO4,10.1007/s11581-016-1883-y,0.000172457,NASICON,2.851952278,20.92869848,1.109164859,6,0.071583514,1.058803251,0.833018182,6,0.285714286,0.109271523,47.87,6.94,1,110.64,18.44
310.9151047,0.277543505,Li6.25PS4.75N0.25Cl,10.1039/d1ta03343c,0.001920456,Argyrodite,1.848301887,20.04754717,1.190377358,5,0.471698113,1.187148685,0.746662222,4,0.070652174,1.086956522,35.45,6.94,0,66.25,13.25
310.9277901,0.256720301,Li6.4Al0.05Ga0.15La3Zr2O12,10.1021/acs.chemmater.6b00579,0.000946826,Garnet,2.282372881,35.90648305,1.115,6,0.271186441,1.214341477,1.327310059,5,0.385714286,0.533333333,138.91,6.94,0,141.6,23.6
310.9486412,0.29357032,Li6.25PS4.75N0.25Cl,10.1039/d1ta03343c,0.001825054,Argyrodite,1.848301887,20.04754717,1.190377358,5,0.471698113,1.187148685,0.746662222,4,0.070652174,1.086956522,35.45,6.94,0,66.25,13.25
310.9642247,0.386345532,Li1.3Al0.3Ti1.7(PO4)3-0.1LiAlSiO4,10.1007/s11581-016-1883-y,0.000320826,NASICON,2.844736842,20.84242105,1.107210526,6,0.073684211,1.086984901,0.833018182,6,0.285714286,0.112903226,47.87,6.94,1,114,19
310.9699468,0.360783708,Li3.67Si0.67P0.33S4,10.1021/acs.chemmater.9b00657,0.000303426,Argyrodite,1.83532872,21.08306805,1.218269896,4,0.423298731,1.043063461,0.527441,4,0.217391304,0.9175,32.07,6.94,0,34.68,8.67
311.0100674,0.390773383,66.7Li2O-33.3LiI,10.5796/electrochemistry.21-00049,3.10E-05,Halide,1.808,32.744,1.176,3,0.6,0.950270539,1.089216,3,0.345454545,1.5,126.9,6.94,0,15,5
311.0174058,0.328754124,Li6.5PS4.5N0.5Cl,10.1039/d1ta03343c,0.000978316,Argyrodite,1.840740741,19.47037037,1.150740741,5,0.481481481,1.225764586,0.746662222,4,0.070652174,1.181818182,35.45,6.94,0,67.5,13.5
311.0371534,0.560130898,80Li2O-20LiI,10.5796/electrochemistry.21-00049,1.41E-06,Halide,1.808,32.744,1.176,3,0.6,0.950270539,1.089216,3,0.345454545,1.5,126.9,6.94,0,15,5
311.0740902,0.390215453,Li1.3Al0.3Ti1.7(PO4)3-0.05LiAlSiO4,10.1007/s11581-016-1883-y,0.000272851,NASICON,2.84919571,20.89573727,1.108418231,6,0.072386059,1.070439157,0.833018182,6,0.285714286,0.110655738,47.87,6.94,1,111.9,18.65
311.0784864,0.38330333,Li1.3Al0.3Ti1.7(PO4)3-0.05LiAlSiO4,10.1007/s11581-016-1883-y,0.000236109,NASICON,2.84919571,20.89573727,1.108418231,6,0.072386059,1.070439157,0.833018182,6,0.285714286,0.110655738,47.87,6.94,1,111.9,18.65
311.0828828,0.371581317,Li1.3Al0.3Ti1.7(PO4)3-0.02LiAlSiO4,10.1007/s11581-016-1883-y,0.000204314,NASICON,2.851952278,20.92869848,1.109164859,6,0.071583514,1.058803251,0.833018182,6,0.285714286,0.109271523,47.87,6.94,1,110.64,18.44
311.088831,0.373161805,Li1.3Al0.3Ti1.7(PO4)3-0.02LiAlSiO4,10.1007/s11581-016-1883-y,0.000168002,NASICON,2.851952278,20.92869848,1.109164859,6,0.071583514,1.058803251,0.833018182,6,0.285714286,0.109271523,47.87,6.94,1,110.64,18.44
311.0957162,0.634086899,Li1.04(OH1.96)Br,10.1002/cphc.200390060,2.26E-07,Halide,2.34624,21.018656,0.97512,4,0.208,1.337485771,0.843288889,3,0.18877551,0.52,79.9,1.008,0,20,5
311.1285266,0.362820407,Li3YBr6,10.1002/adma.201803075,0.00122075,Halide,2.192,58.913,1.494,3,0.3,0.897945725,0.889056,3,0.387755102,0.5,88.91,6.94,0,30,10
311.1285266,0.429318474,Li3YBr6,10.1002/adma.201803075,0.003117404,Halide,2.192,58.913,1.494,3,0.3,0.897945725,0.889056,3,0.387755102,0.5,88.91,6.94,0,30,10
311.1296257,0.303764129,Li10Si0.3Sn0.7P2S12,10.1016/j.jpowsour.2016.08.115,0.012360759,LGPS,1.88328,24.30816,1.24652,5,0.4,1.074069393,0.545324852,4,0.217391304,0.833333333,118.71,6.94,0,125,25
311.1678128,0.353579852,Li2(BH4)(NH2),10.1021/ja907249p,4.72E-05,Hydride,2.024,4.4748,0.414,4,0.2,1.088899975,0.339824,3,0.171052632,0,14.01,1.008,0,40,10
311.1954201,0.391808966,Li1.3Al0.3Ti1.7(PO4)3-0.1LiAlSiO4,10.1007/s11581-016-1883-y,0.00015959,NASICON,2.844736842,20.84242105,1.107210526,6,0.073684211,1.086984901,0.833018182,6,0.285714286,0.112903226,47.87,6.94,1,114,19
311.2143441,0.297747953,Li10.3Al0.3Sn0.7P2S12,10.1016/j.jpowsour.2016.05.100,0.003652824,LGPS,1.869130435,24.08905138,1.242411067,5,0.407114625,1.07209325,0.556262826,5,0.239130435,0.858333333,118.71,6.94,0,126.5,25.3
311.2462612,0.670649444,LiNaB12H12,10.1021/acs.chemmater.5b01568,1.04E-06,Closo,2.030384615,6.605615385,0.363846154,4,0.038461538,0.964336554,0.102326775,2,0.264705882,0,22.99,1.008,0,104,26
311.2976263,0.314801081,Li5.425Ca0.1PS4.625Cl1.375,10.1021/acs.chemmater.0c03090,0.010685975,Argyrodite,1.906906188,21.53253493,1.250439122,5,0.433133733,1.213198448,0.763784,5,0.239130435,0.904166667,40.08,6.94,0,62.625,12.525
311.4947038,0.395527188,Li3YCl6,10.1002/adma.201803075,0.00090443,Halide,2.312,32.243,1.404,3,0.3,0.897945725,1.082976,3,0.419889503,0.5,88.91,6.94,0,30,10
311.4947038,0.293373876,Li6.55La3Zr2Ga0.15O12,10.1002/adma.201803075,0.001472655,Solid Salt,2.275548523,35.74198312,1.113966245,5,0.276371308,1.202313061,1.36531104,5,0.442857143,0.545833333,138.91,6.94,0,118.5,23.7
311.5079365,0.353541691,Li6PS5Br,10.1021/jacs.3c12323,0.103618718,Argyrodite,1.840769231,24.06615385,1.243076923,4,0.461538462,1.118968867,0.657884024,4,0.224489796,1,79.9,6.94,0,52,13
311.5158048,0.564725926,40Li2O-60LiI,10.5796/electrochemistry.21-00049,1.41E-06,Halide,1.808,32.744,1.176,3,0.6,0.950270539,1.089216,3,0.345454545,1.5,126.9,6.94,0,15,5
311.5293912,0.632581028,Li4Nd3TeSbO12,10.1021/cm703677q,1.87E-08,Garnet,2.512857143,42.9447619,1.226190476,5,0.19047619,1.203575099,1.226315646,4,0.343891403,0.333333333,144.24,6.94,0,105,21
311.5834281,0.400828691,Li3InCl5.8F0.2,10.1016/j.jallcom.2023.172479,0.001422379,Halide,2.3844,34.505,1.3844,4,0.3,0.985632572,1.113752066,3,0.419889503,0.5,114.82,6.94,0,40,10
311.6510605,0.318456079,Li6.4Al0.1Ga0.1La3Zr2O12,10.1021/acs.chemmater.6b00579,0.001168935,Garnet,2.281949153,35.8159322,1.114830508,6,0.271186441,1.215450053,1.327310059,5,0.385714286,0.533333333,138.91,6.94,0,141.6,23.6
311.6582324,0.456755701,LiTa2PO8,10.1039/C8TA09170F,0.000311062,LTPO,2.8075,43.98416667,1.14,4,0.083333333,0.983087759,0.86171875,4,0.314285714,0.125,180.95,6.94,0,48,12
311.6666756,0.34231705,Li6.4Al0.2La3Zr2O12,10.1021/acs.chemmater.6b00579,0.000715117,Garnet,2.281101695,35.63483051,1.114491525,5,0.271186441,1.209575925,1.37366944,5,0.385714286,0.533333333,138.91,6.94,0,118,23.6
311.6904591,0.247532247, Li6.6La3Zr1.6Sb0.4O12,10.1016/j.jpcs.2021.110092,0.000183099,Garnet,2.287966102,35.98262712,1.117033898,5,0.279661017,1.214006633,1.359336,5,0.514285714,0.55,138.91,6.94,0,118,23.6
311.6959241,0.411901119,Li3.96P0.96Zn0.04S3.96O0.04,10.1016/j.ensm.2018.07.008,0.000353185,Thio-LISICON,1.830758929,20.92254464,1.205803571,5,0.441964286,1.00938256,0.701677686,4,0.239130435,0.99,65.38,6.94,0,44.8,8.96
311.7147932,0.413688197,Li3.95P0.95Zn0.05S3.95O0.05,10.1016/j.ensm.2018.07.008,0.000145307,Thio-LISICON,1.832067039,20.95865922,1.206145251,5,0.441340782,1.018016525,0.701677686,4,0.239130435,0.9875,65.38,6.94,0,44.75,8.95
311.7360256,0.239474514,1.2Li2O-TaCl5,10.1038/s41467-023-39197-8,0.009079511,Halide-Oxide,2.522222222,43.12,1.401111111,4,0.222222222,1.149059697,0.964217284,4,0.35359116,0.333333333,180.95,6.94,0,36,9
311.7479082,0.356125864,LiHf2(PO4)3,10.1021/jp973296c,2.02E-05,NASICON,2.857222222,36.04611111,1.126666667,4,0.055555556,0.973648923,0.765831173,4,0.314285714,0.083333333,178.49,6.94,0,72,18
311.7741508,0.435119947,Li6La3Nb1.5Y0.5O12,10.1039/c6cp02287a,6.70E-06,Garnet,2.324782609,36.26913043,1.124347826,5,0.260869565,1.216933453,1.354655556,4,0.457142857,0.5,138.91,6.94,0,115,23
311.7823478,0.291569029,Li3PS4,10.1016/j.electacta.2024.145382,6.59E-06,Sulfide,1.93125,22.50875,1.26,3,0.375,0.974314753,0.558135938,3,0.239130435,0.75,32.07,6.94,0,24,8
311.8005198,0.341015294,Li5.7Ca0.15PS5Cl,10.1021/acs.chemmater.0c03090,0.008195334,Argyrodite,1.866614786,21.19377432,1.239844358,5,0.443579767,1.177213168,0.694125,5,0.239130435,0.95,40.08,6.94,0,64.25,12.85
311.8253536,0.485406039,e-Li2SiS3,10.1021/jacs.1c13178,3.83E-06,Sulfide,1.933333333,23.03,1.24,3,0.333333333,1.011404265,0.512222222,3,0.217391304,0.666666667,32.07,6.94,0,18,6
311.8512748,0.554844462,Li2S-GeS2,10.1016/0022-3093(80)90430-5,0.000100528,Sulfide,1.951666667,30.45333333,1.261666667,3,0.333333333,1.011404265,0.512680556,3,0.288043478,0.666666667,72.63,6.94,0,18,6
311.8908382,2.094347945,LiHClO,10.1016/j.elecom.2024.107684,5.30E-06,Solid salt,2.445,14.8495,1.085,4,0.25,1.386294361,0.926875,3,0.20441989,0.5,35.45,1.008,0,16,4
311.9108105,0.305857688,Li5.34P0.96Si0.04S4.22O0.08Cl1.7,10.1016/j.jiec.2024.01.053,0.016333714,Argyrodite,1.940551053,21.45824959,1.252074554,6,0.43273906,1.252402354,0.794405859,5,0.217391304,0.89,35.45,6.94,0,74.04,12.34
311.9284698,0.199687959,Li3PS3.8O0.2,10.1016/j.electacta.2024.145382,4.46E-06,Sulfide,1.95275,22.107,1.249,4,0.375,1.073572375,0.72094321,3,0.239130435,0.75,32.07,6.94,0,32,8
311.9435544,0.247907893,1.6Li2O-TaCl5,10.1038/s41467-023-39197-8,0.008223012,Halide-Oxide,2.522222222,43.12,1.401111111,4,0.222222222,1.149059697,0.964217284,4,0.35359116,0.333333333,180.95,6.94,0,36,9
311.9453222,0.5729194,Li5SiN3,10.1016/0167-2738(87)90119-6,3.61E-05,Nitride,1.768888889,11.64666667,0.51,3,0.555555556,0.936888308,0.886232099,3,0.171052632,0,28.09,6.94,0,27,9
311.9813017,0.374961807,Li3.94P0.94Zn0.06S3.94O0.06,10.1016/j.ensm.2018.07.008,5.24E-05,Thio-LISICON,1.833378076,20.99485459,1.206487696,5,0.440715884,1.026203158,0.701677686,4,0.239130435,0.985,65.38,6.94,0,44.7,8.94
311.99023,0.313360849,Li5.3Ca0.1PS4.5Cl1.5,10.1021/acs.chemmater.0c03090,0.012175201,Argyrodite,1.922096774,21.71370968,1.255080645,5,0.427419355,1.228572796,0.763784,5,0.239130435,0.883333333,40.08,6.94,0,62,12.4
312.0358467,0.731927098,0.25LiBH4-0.75Ca(BH4)2,10.1016/j.jssc.2013.12.006,4.44E-06,Hydride,2.047692308,5.924974359,0.410512821,4,0.025641026,0.837435128,0.208826446,3,0.27,0,40.08,1.008,1,39,9.75
312.0553212,0.979951679,3LiBH4-LiBr,10.1021/ja807392k ,5.11E-06,Hydride-Halide,1.97,7.6093,0.5125,4,0.2,1.062737568,0.2775,3,0.137755102,4,79.9,1.008,1,80,20
312.0970534,0.270578102, Li6.6La3Zr1.6Sb0.4O12,10.1016/j.jpcs.2021.110092,0.000112202,Garnet,2.287966102,35.98262712,1.117033898,5,0.279661017,1.214006633,1.359336,5,0.514285714,0.55,138.91,6.94,0,118,23.6
312.1108368,0.08685744,0.75LiNH2-0.25LiI,10.1021/cm1006857,0.0510211,Hydride-Halide,2.064285714,14.48128571,0.560714286,4,0.285714286,1.239659392,0.480864,3,0.059090909,4,126.9,1.008,1,14,3.5
312.1277103,0.298955964,Li3.3P0.85Al0.15S4 ,10.1021/acsami.2c16776,0.000749552,LISICON,1.886385542,21.87391566,1.24373494,4,0.397590361,1.024398587,0.531124,4,0.239130435,0.825,32.07,6.94,0,33.2,8.3
312.1285065,0.351819135,Li5.4P0.9Si0.1S4.1O0.2Cl1.7,10.1016/j.jiec.2024.01.053,0.008557541,Argyrodite,1.942822581,21.21854839,1.245241935,6,0.435483871,1.296188536,0.794405859,5,0.217391304,0.9,35.45,6.94,0,74.4,12.4
312.1287678,0.198493145,Li10SnP1.84Sb0.16S11.6O0.4,10.1002/celc.202200156,0.003244595,Thio-LISICON,1.896864,25.719536,1.245008,6,0.4,1.142085849,0.61174321,4,0.239130435,0.833333333,121.76,6.94,0,150,25
312.1481993,0.410515673,Li3.12P0.96Zn0.04S3.96O0.04,10.1016/j.ensm.2018.07.008,0.00035603,Oxide,1.918768473,22.36901478,1.251921182,5,0.384236453,1.022499351,0.701677686,4,0.239130435,0.78,65.38,6.94,0,40.6,8.12
