Repository: NisargBhavsar25/mtp

# MTP — Machine Learning for Ionic Conductivity Prediction in Solid-State Electrolytes

A machine learning pipeline for predicting **ionic conductivity** of solid-state lithium-ion electrolyte materials. The approach combines compositional feature engineering with [mat2vec](https://github.com/materialsintelligence/mat2vec) word embeddings and classical ML regressors to screen candidate materials at scale.

Trained on the Diverse Solid-State Electrolyte (DDSE) dataset (2,515 entries after cleaning), the models are validated against three independent datasets (LiIon, LLZO, Sendek) and applied to 2M+ compounds from the [Materials Project](https://materialsproject.org/).

---

File: data/processed/ddse_compositional.csv (part 14 of 15)
Temp_K,Ea_eV,electrolyte,doi,Ionic_Conductivity,Material_Type,avg_electronegativity,avg_atomic_mass,avg_ionic_radius,num_elements,li_fraction,composition_entropy,electronegativity_variance,group_diversity,packing_efficiency_proxy,li_to_anion_ratio,heaviest_element_mass,lightest_element_mass,is_mixture,formula_complexity,total_atoms
312.1606949,0.38264807,Li6.4La3Zr1.4Ta0.6O12,10.1021/acsenergylett.2c01630,0.000421495,Garnet,2.291196581,38.00957265,1.117350427,5,0.273504274,1.222839033,1.379576,5,0.457142857,0.533333333,180.95,6.94,0,117,23.4
312.1781527,0.407425587,Li3.97P0.97Zn0.03S3.97O0.03,10.1016/j.ensm.2018.07.008,0.000507114,Thio-LISICON,1.829453735,20.88651059,1.205462653,5,0.442586399,1.000188476,0.701677686,4,0.239130435,0.9925,65.38,6.94,0,44.85,8.97
312.1797149,0.348434238,Li3YBr6,10.1021/acs.chemmater.0c04352,0.001739477,Halide,2.192,58.913,1.494,3,0.3,0.897945725,0.889056,3,0.387755102,0.5,88.91,6.94,0,30,10
312.1992964,0.362049453,LiMn2O4,10.1016/j.ssi.2006.04.025,0.000224875,Oxide,2.548571429,25.83142857,1.1,3,0.142857143,0.955699891,1.090469388,3,0.478571429,0.25,54.94,6.94,0,21,7
312.2024321,0.422382614,Li6.5La2.5Ba0.5ZrTaO12,10.1021/am900643t,0.000197358,Garnet,2.284042553,39.37106383,1.121276596,6,0.276595745,1.287649477,1.41847904,6,0.457142857,0.541666667,180.95,6.94,0,141,23.5
312.2289383,0.320470006,Li5.38P0.92Si0.08S4.14O0.08Cl1.7,10.1016/j.jiec.2024.01.053,0.011916021,Argyrodite,1.932325203,21.33265041,1.246520325,6,0.437398374,1.261161508,0.794405859,5,0.217391304,0.908783784,35.45,6.94,0,73.8,12.3
312.2305355,0.423164015,Li2.5N0.5S0.5,10.1021/jacs.4c02170,0.000465594,Sulfide,1.502857143,11.54,0.824285714,3,0.714285714,0.79631164,0.824896,3,0.070652174,5,32.07,6.94,0,10.5,3.5
312.2307544,0.192847476,LiTaCl6,10.1246/cl.220540,0.01119986,Halide,2.68,50.07375,1.5325,3,0.125,0.73562194,0.7081,3,0.35359116,0.166666667,180.95,6.94,0,24,8
312.2401848,0.485986664,Li5La3Nb2O12,10.1016/j.jpowsour.2010.11.089,7.72E-05,Garnet,2.394545455,37.69318182,1.135,4,0.227272727,1.157033336,1.336842975,4,0.457142857,0.416666667,138.91,6.94,0,88,22
312.2401848,0.336426213,Li6.75La3Zr1.75Nb0.25O12,10.1016/j.jpowsour.2010.11.089,0.001546497,Garnet,2.270421053,35.30263158,1.113263158,5,0.284210526,1.203924315,1.374168,5,0.457142857,0.5625,138.91,6.94,0,118.75,23.75
312.2424,0.727174271,Li6.1P0.9Si0.1S5I,10.1021/acsami.0c11683,3.91E-06,Argyrodite,1.809083969,27.50122137,1.25740458,5,0.465648855,1.141110849,0.575632889,5,0.181818182,1.016666667,126.9,6.94,0,65.5,13.1
312.2455129,0.349769844,Li5.8Ca0.1PS5Cl,10.1021/acs.chemmater.0c03090,0.00688795,Argyrodite,1.863100775,21.01007752,1.237054264,5,0.449612403,1.160908941,0.694125,5,0.239130435,0.966666667,40.08,6.94,0,64.5,12.9
312.2518894,0.599215723,Li1.9OHCl0.9,10.1038/s41563-021-00943-2,5.06E-06,Halide,2.155416667,12.93729167,1.008958333,4,0.395833333,1.334303851,1.084896,3,0.20441989,1,35.45,1.008,0,19.2,4.8
312.253933,0.229202731,Li10SnP1.88Sb0.12S11.7O0.3,10.1002/celc.202200156,0.002638771,Thio-LISICON,1.893648,25.638552,1.246256,6,0.4,1.123907511,0.61174321,4,0.239130435,0.833333333,121.76,6.94,0,150,25
312.2583715,0.303833369,Li3.3P0.85Al0.15S4,10.1021/acsami.2c16776,0.000741946,Thiophosphate,1.886385542,21.87391566,1.24373494,4,0.397590361,1.024398587,0.531124,4,0.239130435,0.825,32.07,6.94,0,33.2,8.3
312.2674799,0.361097372,LiFe0.5Mn1.5O4,10.1016/j.ssi.2006.04.025,5.64E-05,Oxide,2.568571429,25.89642857,1.098571429,4,0.142857143,1.116367075,1.010635938,4,0.464285714,0.25,55.85,6.94,0,28,7
312.267658,1.001198125,NaCB11H12 ,10.1021/acs.jpcc.1c03589,1.59E-05,Closo,2.0928,6.64024,0.3436,4,0,0.971046713,0.06918816,3,0.156862745,0,22.99,1.008,0,100,25
312.2687583,0.344659255,Li1.3Ta2P0.7Si0.3O8,10.1021/acs.chemmater.1c01837,0.001800435,NASICON,2.755853659,43.0104065,1.129756098,5,0.105691057,1.066344308,0.997831122,5,0.285714286,0.1625,180.95,6.94,0,61.5,12.3
312.2776826,0.26551004,Li10SnP2S12,10.1002/celc.202200156,0.001639545,Thio-LISICON,1.884,25.3956,1.25,4,0.4,1.049634821,0.567128,4,0.239130435,0.833333333,118.71,6.94,0,100,25
312.2826326,0.362175156,Li2.8Y0.8Zr0.2Cl6,10.1021/acsenergylett.9b02599,0.001677719,Halide,2.341428571,32.80653061,1.413469388,4,0.285714286,0.942271288,1.064219835,4,0.397790055,0.466666667,91.22,6.94,0,39.2,9.8
312.2979822,0.390402868,Li0.15La0.67Ti0.85Al0.15O3,10.1021/cm011149s,2.39E-05,Perovskite,2.646161826,38.76497925,1.162572614,5,0.031120332,1.091396374,1.155955102,5,0.385714286,0.05,138.91,6.94,0,24.1,4.82
312.3021735,0.289830177,Li6P1Se5I,10.1021/acs.inorgchem.1c02813,0.000698557,Argyrodite,1.806153846,45.72,1.315384615,4,0.461538462,1.118968867,0.595239053,4,0.2,6,126.9,6.94,0,52,13
312.3021735,0.260810397,Li6.4P0.6Sn0.4Se5I,10.1021/acs.inorgchem.1c02813,0.002626326,Argyrodite,1.774626866,47.18149254,1.306268657,5,0.47761194,1.158352839,0.560944889,5,0.2,6.4,126.9,6.94,0,67,13.4
312.3067409,0.29420126,Li5.4PS4.4Cl1.4I0.2,10.1016/j.jechem.2024.08.028,0.026344481,Argyrodite,1.918548387,22.94870968,1.259193548,5,0.435483871,1.24553616,0.739142222,4,0.2,0.9,126.9,6.94,0,62,12.4
312.3230387,0.678609314,Li3InCl6 ,10.1016/j.electacta.2025.146568,0.000649744,Halide,2.368,34.834,1.394,3,0.3,0.897945725,0.988896,3,0.419889503,0.5,114.82,6.94,0,30,10
312.3230387,0.465894516,Li3InCl6 ,10.1016/j.electacta.2025.146568,0.0022827,Halide,2.368,34.834,1.394,3,0.3,0.897945725,0.988896,3,0.419889503,0.5,114.82,6.94,0,30,10
312.3379704,0.326553986,Li5.32P0.98Si0.02S4.26O0.04Cl1.7,10.1016/j.jiec.2024.01.053,0.015456165,Argyrodite,1.939788961,21.53866883,1.254366883,6,0.431818182,1.233513043,0.794405859,5,0.217391304,0.886666667,35.45,6.94,0,73.92,12.32
312.3646592,0.809944442,Li6.35Ga0.15La3Zr1.8Nb0.2O12,10.1039/C9SE01162E,0.076129661,Garnet,2.28887234,36.00148936,1.116297872,6,0.270212766,1.229172117,1.327777071,6,0.442857143,0.529166667,138.91,6.94,0,141,23.5
312.3652925,0.235442826,Li9.9SnP2S11.9Cl0.1,10.1021/ja407393y ,0.004161034,LIPON,1.889959839,25.48329317,1.25184739,5,0.397590361,1.073384393,0.605528994,5,0.239130435,0.825,118.71,6.94,0,124.5,24.9
312.3654775,0.31077961,Li5.36P0.94Si0.06S4.18O0.12Cl1.7,10.1016/j.jiec.2024.01.053,0.012297568,Argyrodite,1.94131068,21.37809061,1.249789644,6,0.433656958,1.268622669,0.794405859,5,0.217391304,0.893333333,35.45,6.94,0,74.16,12.36
312.3657554,0.242148129,Li10SnP1.8Sb0.2S11.5O0.5,10.1002/celc.202200156,0.002809001,Thio-LISICON,1.90008,25.80052,1.24376,6,0.4,1.158779958,0.61174321,4,0.239130435,0.833333333,121.76,6.94,0,150,25
312.3704216,0.435817878,Li1.5Al0.5Ge1.5(PO4)3,10.1021/acsami.3c03839,0.000200896,NASICON,2.872432432,22.58135135,1.098648649,5,0.081081081,1.080768657,0.765246,5,0.314285714,0.125,72.63,6.94,0,92.5,18.5
312.3704216,0.436339068,Li1.5Al0.5Ge1.5(PO4)3,10.1021/acsami.3c03839,0.000333948,NASICON,2.872432432,22.58135135,1.098648649,5,0.081081081,1.080768657,0.765246,5,0.314285714,0.125,72.63,6.94,0,92.5,18.5
312.3892427,0.297884695,1.9Li2O-TaCl5,10.1038/s41467-023-39197-8,0.000896818,Halide-Oxide,2.522222222,43.12,1.401111111,4,0.222222222,1.149059697,0.964217284,4,0.35359116,0.333333333,180.95,6.94,0,36,9
312.4033502,0.118337319,Li3AlH6,10.1063/1.3356981,4.34E-05,Hydride,1.775,5.3848,0.504,3,0.3,0.897945725,0.300705,2,0.486842105,0,26.98,1.008,0,30,10
312.4069896,1.004900283,Li6.8La3Zr1.8Nb0.2O12,10.1039/C9SE01162E,0.019473494,Garnet,2.267142857,35.2394958,1.112689076,5,0.285714286,1.199688991,1.374168,5,0.457142857,0.566666667,138.91,6.94,0,119,23.8
312.4124777,0.842489871,Li5.9Ga0.3La3Zr1.8Nb0.2O12,10.1039/C9SE01162E,0.016318825,Garnet,2.311163793,36.78318966,1.12,6,0.254310345,1.249243998,1.31775456,6,0.442857143,0.491666667,138.91,6.94,0,139.2,23.2
312.4256051,0.282203295,Li2.99BW1.8O9,10.1007/s10853-009-3904-y,3.35E-06,Oxide,2.716578769,34.24425963,1.104151454,4,0.202163624,1.063937442,0.964579556,4,0.192857143,0.332222222,183.84,6.94,0,59.16,14.79
312.4316959,0.656024482,Li3InCl6 ,10.1016/j.electacta.2025.146568,0.00147921,Halide,2.368,34.834,1.394,3,0.3,0.897945725,0.988896,3,0.419889503,0.5,114.82,6.94,0,30,10
312.4319142,0.460817163,Li3InCl6 ,10.1016/j.electacta.2025.146568,0.003041603,Halide,2.368,34.834,1.394,3,0.3,0.897945725,0.988896,3,0.419889503,0.5,114.82,6.94,0,30,10
312.43973,0.441372544,Li2Zn0.5PS4,10.1021/acs.chemmater.7b03833,0.000536127,Sulfide,2.039333333,27.44266667,1.292,4,0.266666667,1.136916592,0.4479,4,0.239130435,0.5,65.38,6.94,0,30,7.5
312.440461,0.766970106,Li3InCl6 ,10.1016/j.electacta.2025.146568,0.000712226,Halide,2.368,34.834,1.394,3,0.3,0.897945725,0.988896,3,0.419889503,0.5,114.82,6.94,0,30,10
312.4431842,0.78182328,Li3InCl6 ,10.1016/j.electacta.2025.146568,0.00056755,Halide,2.368,34.834,1.394,3,0.3,0.897945725,0.988896,3,0.419889503,0.5,114.82,6.94,0,30,10
312.4536029,0.339041531,Li2.4Y0.4Zr0.6Cl6,10.1021/acsenergylett.9b02599,0.00172169,Halide,2.404042553,34.00553191,1.433617021,4,0.255319149,0.945106485,1.064219835,4,0.397790055,0.4,91.22,6.94,0,37.6,9.4
312.4604681,0.323925459,Li2.2Zr0.2In0.8Cl6,10.1002/advs.202305394,0.002114665,Halide,2.478913043,36.74652174,1.447391304,4,0.239130435,0.916512116,0.988041322,4,0.397790055,0.366666667,114.82,6.94,0,36.8,9.2
312.4665432,0.320010108,Li6.4La3Zr1.2Ta0.6Ce0.2O12,10.1016/j.jmat.2023.01.007,0.001643111,Garnet,2.289401709,38.42752137,1.11982906,6,0.273504274,1.247375906,1.371589941,5,0.457142857,0.533333333,180.95,6.94,0,140.4,23.4
312.4742787,0.402263773,LiFeTi0.2Mn0.8O4,10.1016/j.ssi.2006.04.025,8.53E-07,Oxide,2.588285714,25.75942857,1.095428571,5,0.142857143,1.225228003,1.01291875,5,0.435714286,0.25,55.85,6.94,0,35,7
312.4799598,0.516925657,Li3.2P0.8Ge0.2O4,10.1021/acsaem.0c01601,2.73E-06,LISICON,2.323170732,15.30609756,1.035365854,4,0.390243902,1.035005177,1.213876,4,0.314285714,0.8,72.63,6.94,0,32.8,8.2
312.4863805,0.505022423,Li3InCl6 ,10.1016/j.electacta.2025.146568,0.00160729,Halide,2.368,34.834,1.394,3,0.3,0.897945725,0.988896,3,0.419889503,0.5,114.82,6.94,0,30,10
312.4892311,0.721024363,Li3InCl6 ,10.1016/j.electacta.2025.146568,0.001221294,Halide,2.368,34.834,1.394,3,0.3,0.897945725,0.988896,3,0.419889503,0.5,114.82,6.94,0,30,10
312.4896694,0.227985758,Li10SnP1.92Sb0.08S11.8O0.2,10.1002/celc.202200156,0.002351359,Thio-LISICON,1.890432,25.557568,1.247504,6,0.4,1.103758069,0.61174321,4,0.239130435,0.833333333,121.76,6.94,0,150,25
312.5,0.58840146,Li5.5Hf0.5Ta1.5La9O12,10.1021/acs.jpcc.0c03558,4.27E-06,Garnet,2.086666667,64.59754386,1.107368421,5,0.192982456,1.271600944,1.311464889,5,0.457142857,0.458333333,180.95,6.94,0,142.5,28.5
312.5,0.296739717,Li5.4PS4.4Cl1.3I0.3,10.1016/j.jechem.2024.08.028,0.017712337,Argyrodite,1.914516129,23.68620968,1.26233871,5,0.435483871,1.259188728,0.739142222,4,0.2,0.9,126.9,6.94,0,62,12.4
312.5,0.293369199,Li5.4PS4.4Cl1.5I0.1,10.1016/j.jechem.2024.08.028,0.021430608,Argyrodite,1.922580645,22.21120968,1.256048387,5,0.435483871,1.227087321,0.739142222,4,0.2,0.9,126.9,6.94,0,62,12.4
312.5073835,0.274356796,Li3N-Li7La3Zr2O12,10.1021/acsenergylett.1c01554,0.00153676,Garnet,2.145714286,31.235,1.037857143,5,0.357142857,1.277673726,1.396503061,5,0.092857143,0.833333333,138.91,6.94,0,140,28
312.5091239,0.350568141,Li1.5Al0.5Ge1.5(PO4)3,10.1088/1674-1056/25/1/018802,0.000640275,NASICON,2.872432432,22.58135135,1.098648649,5,0.081081081,1.080768657,0.765246,5,0.314285714,0.125,72.63,6.94,0,92.5,18.5
312.5272047,0.331069678,Li1.3Al0.3Ti1.7(PO4)3,10.3390/ma18030609,0.000290339,NASICON,2.853825137,20.9510929,1.109672131,5,0.071038251,1.049159727,0.856755,5,0.314285714,0.108333333,47.87,6.94,0,91.5,18.3
312.5274376,0.177808426,Li9.9SnP2S11.9Br0.1,10.34133/energymatadv.0065,0.006253061,Halide,1.889156627,25.66180723,1.252449799,5,0.397590361,1.073384393,0.588132544,5,0.224489796,0.825,118.71,6.94,0,124.5,24.9
312.5289051,0.227488802,Li9.88GeP1.96Sb0.04S11.88Cl0.12,10.1021/acs.nanolett.2c04140,0.008305289,Sulfide,1.892942122,23.794791,1.246302251,6,0.397106109,1.085151843,0.583762414,5,0.239130435,0.823333333,121.76,6.94,0,149.28,24.88
312.5422282,0.357076947,Li6.4Ga0.25La2.85Sr0.15Zr2O12,10.1149/2.0171903jes,0.000318347,Perovskite,2.280845666,35.74302326,1.115073996,6,0.270613108,1.242043925,1.373998225,6,0.442857143,0.533333333,138.91,6.94,0,141.9,23.65
312.545035,0.815663808,Li6.2Ga0.2La3Zr1.8Nb0.2O12,10.1039/C9SE01162E,0.072377539,Garnet,2.296239316,36.25982906,1.117521368,6,0.264957265,1.236447001,1.327777071,6,0.442857143,0.516666667,138.91,6.94,0,140.4,23.4
312.5497433,0.85656445,Li6.5Ga0.1La3Zr1.8Nb0.2O12,10.1039/C9SE01162E,0.062203355,Garnet,2.281567797,35.74533898,1.115084746,6,0.275423729,1.221106851,1.327777071,6,0.442857143,0.541666667,138.91,6.94,0,141.6,23.6
312.5591608,0.195066707,Li3YBr6,10.1021/acs.chemmater.0c04352,0.005382811,Halide,2.192,58.913,1.494,3,0.3,0.897945725,0.889056,3,0.387755102,0.5,88.91,6.94,0,30,10
312.5709321,0.836689892,Li6.05Ga0.25La3Zr1.8Nb0.2O12,10.1039/C9SE01162E,0.031460006,Garnet,2.303669528,36.52038627,1.118755365,6,0.259656652,1.24310469,1.327777071,6,0.442857143,0.504166667,138.91,6.94,0,139.8,23.3
312.5713053,0.239261526,Li6.4P0.6Ge0.4S5I,10.1021/jacs.8b10282,0.002034479,Argyrodite,1.787313433,28.30597015,1.249253731,5,0.47761194,1.158352839,0.578331556,5,0.2,1.066666667,126.9,6.94,0,67,13.4
312.5770469,0.326774774,Li5.55Ca0.1PS4.75Cl1.25,10.1021/acs.chemmater.0c03090,0.010337442,Argyrodite,1.89201581,21.35494071,1.245889328,5,0.438735178,1.196832206,0.763784,5,0.239130435,0.925,40.08,6.94,0,63.25,12.65
312.5864454,0.433617456,Li1.5Al0.5Ge1.5(PO4)3,10.1021/acsami.3c03839,0.000403059,NASICON,2.872432432,22.58135135,1.098648649,5,0.081081081,1.080768657,0.765246,5,0.314285714,0.125,72.63,6.94,0,92.5,18.5
312.5880034,0.274950172,Li6.3P0.7Sn0.3Se5I,10.1021/acs.inorgchem.1c02813,0.003711804,Argyrodite,1.782330827,46.8243609,1.308496241,5,0.473684211,1.156802535,0.560944889,5,0.2,6.3,126.9,6.94,0,66.5,13.3
312.5918667,0.291833181,Li7La3Zr2O12,10.1016/j.elecom.2011.08.014,0.000547347,Garnet,2.254166667,34.98958333,1.110416667,4,0.291666667,1.172954578,1.414307639,4,0.514285714,0.583333333,138.91,6.94,0,96,24
312.600033,0.35589715,Li6.4La3Zr1.3Ta0.6Ce0.1O12,10.1016/j.jmat.2023.01.007,0.001386815,Garnet,2.290299145,38.21854701,1.118589744,6,0.273504274,1.238234165,1.371589941,5,0.457142857,0.533333333,180.95,6.94,0,140.4,23.4
312.601231,0.350746829,Li3P0.95Sb0.05S3.875O0.125,10.1016/j.jpowsour.2018.04.021,0.000601804,Sulfide,1.9438125,22.82509375,1.255125,5,0.375,1.068659558,0.649064,3,0.239130435,0.75,121.76,6.94,0,40,8
312.601231,0.339477364,Li3P0.96Sb0.04S3.9O0.1,10.1016/j.jpowsour.2018.04.021,0.000701902,Sulfide,1.9413,22.761825,1.2561,5,0.375,1.053761196,0.649064,3,0.239130435,0.75,121.76,6.94,0,40,8
312.6040712,0.27465378,Li1.3Al0.3Ti1.7(PO4)3 ,10.1016/j.ssi.2024.116528,0.000170382,NASICON,2.853825137,20.9510929,1.109672131,5,0.071038251,1.049159727,0.856755,5,0.314285714,0.108333333,47.87,6.94,0,91.5,18.3
312.60803,0.336002846,Li1.5Ta2P0.5Si0.5O8,10.1021/acs.chemmater.1c01837,0.001336742,NASICON,2.7228,42.3872,1.1232,5,0.12,1.09077847,0.997831122,5,0.285714286,0.1875,180.95,6.94,0,62.5,12.5
312.612667,0.329015288,Li2.5Y0.5Zr0.5Cl6,10.1021/acsenergylett.9b02599,0.002441408,Halide,2.387894737,33.69631579,1.428421053,4,0.263157895,0.95148796,1.064219835,4,0.397790055,0.416666667,91.22,6.94,0,38,9.5
312.6128606,0.180687211,94Li5.3PS4.3Cl1.7-6LiTaO3,10.1016/j.electacta.2024.144312,0.012010805,Argyrodite,1.954729388,22.26574945,1.253210251,6,0.425054797,1.291750129,0.771649824,5,0.239130435,0.866323024,180.95,6.94,1,7117.2,1186.2
312.6182002,0.386904938,Li3.03P0.99Zn0.01S3.99O0.01,10.1016/j.ensm.2018.07.008,0.00047341,Oxide,1.928094645,22.47342466,1.257957659,5,0.377334994,0.990006631,0.701677686,4,0.239130435,0.7575,65.38,6.94,0,40.15,8.03
312.6274417,0.233512433,Li1.3Al0.3Ti1.7(PO4)3 ,10.1016/j.ssi.2024.116528,5.01E-05,NASICON,2.853825137,20.9510929,1.109672131,5,0.071038251,1.049159727,0.856755,5,0.314285714,0.108333333,47.87,6.94,0,91.5,18.3
312.6502413,0.412031187,Li3.15P0.95Zn0.05S3.95O0.05,10.1016/j.ensm.2018.07.008,0.000137771,Oxide,1.915705521,22.33472393,1.24993865,5,0.386503067,1.031491252,0.701677686,4,0.239130435,0.7875,65.38,6.94,0,40.75,8.15
312.6515267,0.361812457,Li3YBr6,10.1021/acs.chemmater.0c04352,0.000488782,Halide,2.192,58.913,1.494,3,0.3,0.897945725,0.889056,3,0.387755102,0.5,88.91,6.94,0,30,10
312.6638941,0.339981427,Li5.4PS4.4Br1.6,10.1016/j.ensm.2020.04.014,0.003357418,Argyrodite,1.900806452,27.20919355,1.272258065,4,0.435483871,1.196920655,0.693978061,4,0.224489796,0.9,79.9,6.94,0,49.6,12.4
312.6696107,0.384229231,Li3.99P0.99Zn0.01S3.99O0.01,10.1016/j.ensm.2018.07.008,0.000507067,Thio-LISICON,1.826852058,20.81468298,1.204783092,5,0.443826474,0.979138345,0.701677686,4,0.239130435,0.9975,65.38,6.94,0,44.95,8.99
312.6729472,0.954154652,3LiBH4-LiCl,10.1021/ja807392k ,3.08E-07,Hydride-Halide,1.98,5.3868,0.505,4,0.2,1.062737568,0.2992,3,0.149171271,4,35.45,1.008,1,80,20
312.6734505,0.33983183,Li6.875La3Zr1.875Nb0.125O12,10.1016/j.jpowsour.2010.11.089,0.001177622,Garnet,2.262251309,35.14528796,1.111832461,5,0.287958115,1.192195959,1.374168,5,0.457142857,0.572916667,138.91,6.94,0,119.375,23.875
312.6772889,0.608735795,LiBH4+55wt% mesoporous Al2O3,10.1021/acsaem.4c02653,9.69E-05,Hydride,2.692241993,20.03409964,1.042384342,5,0.003558719,0.780422211,0.802213835,3,0.192857143,0.006060606,26.98,1.008,1,1405,281
312.6812432,0.528458258,Li8SiP4,10.1002/chem.201602903,1.54E-05,Phosphidosilicates,1.423076923,15.96076923,0.633846154,3,0.615384615,0.858740913,0.31928284,3,0.526315789,0,30.97,6.94,0,39,13
312.682724,0.310336279,Li1.3Al0.275Gd0.025Ti1.7(PO4)3,10.1016/j.ssi.2012.03.045,0.000356799,NASICON,2.853265027,21.12905738,1.110218579,6,0.071038251,1.053861956,0.921427664,6,0.314285714,0.108333333,157.25,6.94,0,109.8,18.3
312.6843658,0.317100336,Li2.2Zr0.8In0.2Cl6(high crystallinity),10.1002/advs.202305394,0.001118304,Halide,2.449565217,35.2073913,1.442173913,4,0.239130435,0.916512116,0.988041322,4,0.397790055,0.366666667,114.82,6.94,0,36.8,9.2
312.6843658,0.279492695,Li2.1Zr0.9In0.1Cl6(high crystallinity),10.1002/advs.202305394,0.001651349,Halide,2.460769231,35.25868132,1.448791209,4,0.230769231,0.891401637,0.988041322,4,0.397790055,0.35,114.82,6.94,0,36.4,9.1
312.6843658,0.216626675,Li2.4Zr0.6In0.4Cl6(high crystallinity),10.1002/advs.202305394,0.001651349,Halide,2.42787234,35.10808511,1.429361702,4,0.255319149,0.945106485,0.988041322,4,0.397790055,0.4,114.82,6.94,0,37.6,9.4
312.6843658,0.219789021,Li2.5Zr0.5In0.5Cl6(high crystallinity),10.1002/advs.202305394,0.001687498,Halide,2.417368421,35.06,1.423157895,4,0.263157895,0.95148796,0.988041322,4,0.397790055,0.416666667,114.82,6.94,0,38,9.5
312.6843658,0.267863823,Li2.7Zr0.3In0.7Cl6(high crystallinity),10.1002/advs.202305394,0.001963694,Halide,2.397010309,34.96680412,1.411134021,4,0.278350515,0.950324617,0.988041322,4,0.397790055,0.45,114.82,6.94,0,38.8,9.7
312.6853072,0.273003165,Li6.4Ga0.2La3Zr2O12 ,10.1002/ece2.24,0.00138331,Garnet,2.28279661,35.9970339,1.115169492,5,0.271186441,1.209575925,1.36531104,5,0.442857143,0.533333333,138.91,6.94,0,118,23.6
312.6881393,0.255522105,Li10SnP1.96Nb0.04S11.9O0.1,10.1016/j.est.2024.114505,0.004326866,Thio-LISICON,1.886496,25.430424,1.24856,6,0.4,1.080611204,0.615558025,5,0.239130435,0.833333333,118.71,6.94,0,150,25
312.6885337,0.451650892,Li6.5La3Zr1.5Nb0.5O12,10.1016/j.jeurceramsoc.2018.08.037,0.000190763,Garnet,2.287021277,35.62234043,1.116170213,5,0.276595745,1.218998086,1.374168,5,0.457142857,0.541666667,138.91,6.94,0,117.5,23.5
312.6978098,0.2795998,Li2.3Zr0.7In0.3Cl6,10.1002/advs.202305394,0.000857739,Halide,2.438602151,35.1572043,1.435698925,4,0.247311828,0.933736605,0.988041322,4,0.397790055,0.383333333,114.82,6.94,0,37.2,9.3
312.6978098,0.319575511,Li2.2Zr0.8In0.2Cl6,10.1002/advs.202305394,0.001137115,Halide,2.449565217,35.2073913,1.442173913,4,0.239130435,0.916512116,0.988041322,4,0.397790055,0.366666667,114.82,6.94,0,36.8,9.2
312.6978098,0.227688005,Li2.4Zr0.6In0.4Cl6,10.1002/advs.202305394,0.001687458,Halide,2.42787234,35.10808511,1.429361702,4,0.255319149,0.945106485,0.988041322,4,0.397790055,0.4,114.82,6.94,0,37.6,9.4
312.6978098,0.206611919,Li2.5Zr0.5In0.5Cl6,10.1002/advs.202305394,0.001687458,Halide,2.417368421,35.06,1.423157895,4,0.263157895,0.95148796,0.988041322,4,0.397790055,0.416666667,114.82,6.94,0,38,9.5
312.6978098,0.269692907,Li2.7Zr0.3In0.7Cl6,10.1002/advs.202305394,0.001888915,Halide,2.397010309,34.96680412,1.411134021,4,0.278350515,0.950324617,0.988041322,4,0.397790055,0.45,114.82,6.94,0,38.8,9.7
312.6993051,0.2932337,Li5.3PS4.3Cl1.7,10.1016/j.jpowsour.2024.235865,0.009924447,Argyrodite,1.93902439,21.61934959,1.256666667,4,0.430894309,1.207732695,0.758263776,4,0.239130435,0.883333333,35.45,6.94,0,49.2,12.3
312.7013015,0.232531662,Li6.3P0.7Ge0.3S5I,10.1021/jacs.8b10282,0.000969279,Argyrodite,1.794736842,28.15338346,1.252255639,5,0.473684211,1.156802535,0.578331556,5,0.2,1.05,126.9,6.94,0,66.5,13.3
312.7042929,0.52,Li7La3Zr2O12-Li4(BH4)3I,10.1016/j.jallcom.2024.173554,4.94E-06,Garnet,2.118181818,23.61218182,0.844090909,7,0.25,1.647994732,0.908210331,6,0.122727273,0.846153846,138.91,1.008,1,308,44
312.7042929,0.52,Li7La3Zr2O12-3Li4(BH4)3I,10.1016/j.jallcom.2024.173554,7.43E-06,Garnet,2.04047619,17.11080952,0.691904762,7,0.226190476,1.543639519,0.602406916,6,0.122727273,1.266666667,138.91,1.008,1,588,84
312.7042929,0.48,Li7La3Zr2O12-2Li4(BH4)3I,10.1016/j.jallcom.2024.173554,2.99E-05,Garnet,2.0671875,19.34565625,0.74421875,7,0.234375,1.603697034,0.708888965,6,0.122727273,1.071428571,138.91,1.008,1,448,64
312.7042929,0.47,Li4(BH4)3I,10.1016/j.jallcom.2024.173554,6.25E-05,Garnet,1.955,9.9593,0.5245,4,0.2,1.062737568,0.252075,3,0.122727273,4,126.9,1.008,0,80,20
312.7131129,0.416195865,LiCs2YCl6,10.1021/acsaem.2c00325,2.71E-05,Halide,2.274,57.437,1.586,4,0.1,1.088899975,1.189984,3,0.419889503,0.166666667,132.91,6.94,0,40,10
312.7296608,0.252310533,Li0.33La0.55TiO3,10.1007/s12540-013-6033-8,1.23E-05,Perovskite,2.62057377,35.77063525,1.153135246,4,0.067622951,1.052119021,1.275922222,4,0.435714286,0.11,138.91,6.94,0,19.52,4.88
312.7340648,0.271240313,Li1.8Fe1.1Cl4,10.1021/acsami.4c09878,6.07E-05,Halide,2.379275362,31.26478261,1.35115942,3,0.260869565,0.959342478,0.86031875,3,0.359116022,0.45,55.85,6.94,0,20.7,6.9
312.7366349,0.319294923,1.6Li2O-HfCl4,10.1038/s41467-023-39197-8,0.001838152,Halide-Oxide,2.4175,43.77125,1.3575,4,0.25,1.213007566,1.07904375,4,0.386740331,0.4,178.49,6.94,0,32,8
312.7382067,0.35002229,Li6.4La3Zr1.34Ta0.6Ce0.06O12,10.1016/j.jmat.2023.01.007,0.001218006,Garnet,2.29065812,38.13495726,1.118094017,6,0.273504274,1.233424011,1.371589941,5,0.457142857,0.533333333,180.95,6.94,0,140.4,23.4
312.7388069,0.709656095,Li6.4La3Zr1.4Ta0.6O12-8LiBH4,10.1002/adfm.202009692,1.97E-05,Garnet,2.075266106,14.89747899,0.647422969,7,0.201680672,1.478011457,0.618119685,6,0.192857143,1.2,180.95,1.008,1,499.8,71.4
312.7407282,0.286149416,Li5.8PS4.8Cl1.2,10.1016/j.nanoen.2019.104396,0.007862331,Argyrodite,1.87890625,20.91390625,1.2384375,4,0.453125,1.147592187,0.758263776,4,0.239130435,0.966666667,35.45,6.94,0,51.2,12.8
312.7407282,0.286149416,Li5.8PS4.8Cl1.2,10.1016/j.nanoen.2019.104396,0.007862331,Argyrodite,1.87890625,20.91390625,1.2384375,4,0.453125,1.147592187,0.758263776,4,0.239130435,0.966666667,35.45,6.94,0,51.2,12.8
312.7407282,0.286149416,Li5.8PS4.8Cl1.2,10.1016/j.nanoen.2019.104396,0.007862331,Argyrodite,1.87890625,20.91390625,1.2384375,4,0.453125,1.147592187,0.758263776,4,0.239130435,0.966666667,35.45,6.94,0,51.2,12.8
312.7407282,0.286149416,Li5.8PS4.8Cl1.2,10.1016/j.nanoen.2019.104396,0.007862331,Argyrodite,1.87890625,20.91390625,1.2384375,4,0.453125,1.147592187,0.758263776,4,0.239130435,0.966666667,35.45,6.94,0,51.2,12.8
312.7407282,0.286149416,Li5.8PS4.8Cl1.2,10.1016/j.nanoen.2019.104396,0.007862331,Argyrodite,1.87890625,20.91390625,1.2384375,4,0.453125,1.147592187,0.758263776,4,0.239130435,0.966666667,35.45,6.94,0,51.2,12.8
312.7407282,0.286149416,Li5.8PS4.8Cl1.2,10.1016/j.nanoen.2019.104396,0.007862331,Argyrodite,1.87890625,20.91390625,1.2384375,4,0.453125,1.147592187,0.758263776,4,0.239130435,0.966666667,35.45,6.94,0,51.2,12.8
312.7407282,0.286149416,Li5.8PS4.8Cl1.2,10.1016/j.nanoen.2019.104396,0.007862331,Argyrodite,1.87890625,20.91390625,1.2384375,4,0.453125,1.147592187,0.758263776,4,0.239130435,0.966666667,35.45,6.94,0,51.2,12.8
312.7407282,0.286149416,Li5.8PS4.8Cl1.2,10.1016/j.nanoen.2019.104396,0.007862331,Argyrodite,1.87890625,20.91390625,1.2384375,4,0.453125,1.147592187,0.758263776,4,0.239130435,0.966666667,35.45,6.94,0,51.2,12.8
312.7413127,0.477833681,Li1.75Zn0.625PS4,10.1021/acs.chemmater.7b03833,4.35E-05,Sulfide,2.068644068,28.78067797,1.300677966,4,0.237288136,1.153248064,0.4479,4,0.239130435,0.4375,65.38,6.94,0,29.5,7.375
312.742496,0.548362201,Li2ZrF5Cl,10.1021/acsami.2c04160,1.39E-06,Halide,2.927777778,26.17222222,1.188888889,4,0.222222222,1.149059697,1.747817284,3,0.397790055,0.333333333,91.22,6.94,0,36,9
312.7443315,0.49026191,Li2Mg(NH)2,10.1039/C2CP23636B,2.10E-05,Hydride,1.964285714,9.746571429,0.462857143,4,0.285714286,1.351783994,0.684453061,3,0.171052632,0,24.31,1.008,0,28,7
312.7478192,0.538698538,LiBH4+Al2O3,10.1021/acsaem.4c02653,0.000125959,Hydride,2.305454545,11.24927273,0.708181818,5,0.090909091,1.468139939,0.609152066,3,0.192857143,0.333333333,26.98,1.008,1,55,11
312.749004,0.357639492,Li6PS5Br,10.1021/jacs.3c12323,0.100039133,Argyrodite,1.840769231,24.06615385,1.243076923,4,0.461538462,1.118968867,0.657884024,4,0.224489796,1,79.9,6.94,0,52,13
312.749004,0.337225798,Li6PS5Br,10.1021/jacs.3c12323,0.211429384,Argyrodite,1.840769231,24.06615385,1.243076923,4,0.461538462,1.118968867,0.657884024,4,0.224489796,1,79.9,6.94,0,52,13
312.7497964,1.072987726,Li1.3Al0.3Ti1.7P3O11.95S0.05,10.1039/d0cp03442h,0.000910016,Garnet,2.85147541,20.995,1.110874317,6,0.071038251,1.066860691,0.816910658,5,0.239130435,0.108333333,47.87,6.94,0,109.8,18.3
312.7522195,0.261980137,Li7Ag0.1P3S11I0.1,10.1021/acssuschemeng.0c03634,0.002024875,Halide,1.993820755,24.4215566,1.283726415,5,0.330188679,1.033551234,0.501088847,5,0.2,0.630630631,126.9,6.94,0,106,21.2
312.7527396,0.489259671,Li2Si0.5P0.5O3.25,10.1016/j.ssi.2024.116723,1.09E-05,LiSiPON,2.4296,15.2656,1.0384,4,0.32,1.108777317,1.075848438,4,0.285714286,0.615384615,30.97,6.94,0,25,6.25
312.7560776,0.3372201,Li2.5Er0.5Zr0.5Cl6,10.1021/acsenergylett.9b02599,0.001724504,Halide,2.388947368,37.82,1.427894737,4,0.263157895,0.95148796,1.060606612,4,0.397790055,0.416666667,167.26,6.94,0,38,9.5
312.7602436,0.281460504,Li5.8PS4.8Br1.2,10.1016/j.ensm.2020.04.014,0.001131362,Argyrodite,1.86015625,25.08109375,1.2525,4,0.453125,1.147592187,0.693978061,4,0.224489796,0.966666667,79.9,6.94,0,51.2,12.8
312.7622174,0.462985113,Li20B15H60I5O,10.1021/acssuschemeng.4c09751,0.000211548,Hydride,1.96970297,10.01910891,0.533168317,5,0.198019802,1.107761489,0.271196941,4,0.122727273,3.333333333,126.9,1.008,0,505,101
312.7706551,0.581978634,Li2ZrCl6,10.1021/acsami.4c08915,0.000720958,Halide,2.472222222,35.31111111,1.455555556,3,0.222222222,0.848685558,0.955150617,3,0.397790055,0.333333333,91.22,6.94,0,27,9
312.7717204,0.560688275,Li4(BH4)3I,10.1002/adfm.201809219,6.47E-05,Hydride,1.955,9.9593,0.5245,4,0.2,1.062737568,0.252075,3,0.122727273,4,126.9,1.008,0,80,20
312.7720697,0.392069242,Li5.3PS4.3Br1.7,10.1016/j.ensm.2020.04.014,0.001646254,Argyrodite,1.911382114,27.76284553,1.277398374,4,0.430894309,1.207732695,0.693978061,4,0.224489796,0.883333333,79.9,6.94,0,49.2,12.3
312.7727138,0.306987183,Na5.5P0.96Sb0.04S4.4O0.1Cl1.5,10.1016/j.jpowsour.2023.232659,0.010011892,Argyrodite,1.898832,28.554368,1.361104,6,0,1.237315085,0.833775,4,0.239130435,0,121.76,16,0,75,12.5
312.776814,0.263766788,Li10GeP2S8Se4,10.1016/j.ceramint.2024.11.447,0.002694896,Thio-LISICON,1.8812,31.0564,1.266,5,0.4,1.355161622,0.56098656,4,0.222222222,1.25,78.97,6.94,0,125,25
312.7779425,0.382125777,Li1.1Ta2P0.9Si0.1O8,10.1021/acs.chemmater.1c01837,0.001065408,NASICON,2.79,43.65421488,1.136528926,5,0.090909091,1.022000087,0.997831122,5,0.285714286,0.1375,180.95,6.94,0,60.5,12.1
312.7785431,0.329595013,Li3P0.97Sb0.03S3.925O0.075,10.1016/j.jpowsour.2018.04.021,0.000738852,Sulfide,1.9387875,22.69855625,1.257075,5,0.375,1.037724343,0.649064,3,0.239130435,0.75,121.76,6.94,0,40,8
312.7848888,0.432341911,Li6.65La2.95Sr0.05Zr1.6Sb0.4O12,10.1016/j.electacta.2021.139285,0.001812859,Garnet,2.284883721,35.8127907,1.116596195,6,0.281183932,1.224880661,1.369169822,6,0.514285714,0.554166667,138.91,6.94,0,141.9,23.65
312.7853647,0.443338432,Li7La3Zr2O12 ,10.1021/acsami.2c21133,0.001582147,Garnet,2.254166667,34.98958333,1.110416667,4,0.291666667,1.172954578,1.414307639,4,0.514285714,0.583333333,138.91,6.94,0,96,24
312.7869045,0.351771428,Li2.7Y0.7Zr0.3Cl6,10.1021/acsenergylett.9b02599,0.002318294,Halide,2.356597938,33.09701031,1.418350515,4,0.278350515,0.950324617,1.064219835,4,0.397790055,0.45,91.22,6.94,0,38.8,9.7
312.7937264,0.353507373,Li6.5La3Zr1.5Ta0.5O12,10.20517/energymater.2024.201,0.000591146,Garnet,2.284893617,37.49553191,1.116170213,5,0.276595745,1.218998086,1.379576,5,0.457142857,0.541666667,180.95,6.94,0,117.5,23.5
312.7939763,0.425721526,LiFeTi0.4Mn0.6O4,10.1016/j.ssi.2006.04.025,4.18E-07,Oxide,2.588,25.55742857,1.093714286,5,0.142857143,1.249886467,1.01291875,5,0.435714286,0.25,55.85,6.94,0,35,7
312.7946582,0.531275496,3Li2S-LiI,10.1039/D1MA00987G ,1.03E-05,Halide,1.636,35.958,1.264,3,0.6,0.950270539,0.646144,3,0.345454545,1.5,126.9,6.94,0,15,5
312.794756,0.132375921,Li3YBr5.7F0.3,10.1002/aenm.202101915,2.57E-05,Halide,2.2226,57.086,1.4751,4,0.3,1.017054871,1.072442975,3,0.387755102,0.5,88.91,6.94,0,40,10
312.7971538,0.297031741,Li5.5PS4.5Cl1.5,10.1021/acsami.1c21561,0.012744472,Argyrodite,1.9144,21.3304,1.2492,4,0.44,1.185515808,0.758263776,4,0.239130435,0.916666667,35.45,6.94,0,50,12.5
312.7972098,0.303367909,Na5.5P0.94Sb0.06S4.35O0.15Cl1.5,10.1016/j.jpowsour.2023.232659,0.008620193,Argyrodite,1.902048,28.635352,1.359856,6,0,1.256285318,0.833775,4,0.239130435,0,121.76,16,0,75,12.5
312.7993743,0.641660407,Li2.667B0.5P0.167S0.333O3.5,10.1021/acs.jpcc.3c02842,1.51E-07,LISICON,2.357824752,13.36197572,1.08108274,5,0.372122227,1.133818042,1.055769,4,0.14673913,0.695799635,32.07,6.94,0,35.835,7.167
312.8002589,0.272588199,Li1.5Al0.5Ti1.5(PO4)3-Nb2O5,10.1016/j.ssi.2020.115399,0.000455322,NASICON,2.85627451,25.35039216,1.126470588,6,0.058823529,1.132145911,0.820646365,6,0.314285714,0.088235294,92.91,6.94,1,153,25.5
312.8034906,0.217834982,Li1.3Al0.3Ti1.7(PO4)3,10.1016/j.ssi.2024.116528,4.96E-05,NASICON,2.853825137,20.9510929,1.109672131,5,0.071038251,1.049159727,0.856755,5,0.314285714,0.108333333,47.87,6.94,0,91.5,18.3
312.8054741,0.490122558,Li3YCl6,10.1021/acs.chemmater.0c04352,8.03E-05,Halide,2.312,32.243,1.404,3,0.3,0.897945725,1.082976,3,0.419889503,0.5,88.91,6.94,0,30,10
312.8088988,0.599190503,3LiBH4-LiI,10.1021/ja807392k ,3.51E-05,Hydride-Halide,1.955,9.9593,0.5245,4,0.2,1.062737568,0.252075,3,0.122727273,4,126.9,1.008,1,80,20
312.8102577,0.328500784,Li5.7PS4.7Cl1.3,10.1016/j.jpowsour.2024.235865,0.00809846,Argyrodite,1.890551181,21.05055118,1.241968504,4,0.448818898,1.160871715,0.758263776,4,0.239130435,0.95,35.45,6.94,0,50.8,12.7
312.8121325,0.302745016,Li6.5In0.25P0.75S5I,10.1002/aenm.202101521,0.001831432,Argyrodite,1.779074074,28.46611111,1.24962963,5,0.481481481,1.14701794,0.574406222,5,0.2,1.083333333,126.9,6.94,0,67.5,13.5
312.8150316,0.189248742,Li10SnP2S12,10.34133/energymatadv.0065,0.005715665,Sulfide,1.884,25.3956,1.25,4,0.4,1.049634821,0.567128,4,0.239130435,0.833333333,118.71,6.94,0,100,25
312.8170443,0.778443266,Se2S6-Li3PS4,10.1002/adma.201808100,1.11E-08,Sulfide,2.251875,33.151875,1.5675,4,0.1875,1.040839837,0.381952734,3,0.222222222,0.3,78.97,6.94,1,64,16
312.8172764,0.460016337,Li6.4La3Zr1.4Nb0.6O12,10.1016/j.jeurceramsoc.2018.08.037,0.000472617,Garnet,2.293760684,35.75213675,1.117350427,5,0.273504274,1.222839033,1.374168,5,0.457142857,0.533333333,138.91,6.94,0,117,23.4
312.8215192,0.374450681,Li6.07P0.93Zr0.07S4.86O0.14Cl,10.1039/D3TA07453F,0.002742992,Argyrodite,1.85606733,20.72406274,1.225799541,6,0.464422341,1.185366292,0.78675625,5,0.239130435,1.011666667,91.22,6.94,0,78.42,13.07
312.8267048,0.554357212,80(Li4(BH4)3Cl)·20P2S5,10.1039/D0CP01334J,2.22E-06,Halide-Sulfide,2.106666667,12.22318519,0.747407407,6,0.148148148,1.514600643,0.275518519,5,0.14673913,0.666666667,35.45,1.008,0,162,27
312.830656,0.732227229,Li6PS5Cl,10.1039/D3TA07453F,0.003781192,Argyrodite,1.856153846,20.64692308,1.231538462,4,0.461538462,1.118968867,0.69516213,4,0.239130435,1,35.45,6.94,0,52,13
312.8309213,0.282411075,Li11AlP2S12,10.1039/C6CC02131J,0.001379181,Thio-LISICON,1.835769231,21.15769231,1.225384615,4,0.423076923,1.043403378,0.577085947,4,0.239130435,0.916666667,32.07,6.94,0,104,26
312.8309371,0.382689292,Li6.8La3Zr1.8Nb0.2O12,10.1016/j.jeurceramsoc.2018.08.037,0.000247667,Garnet,2.267142857,35.2394958,1.112689076,5,0.285714286,1.199688991,1.374168,5,0.457142857,0.566666667,138.91,6.94,0,119,23.8
312.8338295,0.240344393,Li10SnP1.96Sb0.04S11.9O0.1,10.1002/celc.202200156,0.002420341,Thio-LISICON,1.887216,25.476584,1.248752,6,0.4,1.080611204,0.61174321,4,0.239130435,0.833333333,121.76,6.94,0,150,25
312.8367883,0.295494263,Na5.5P0.98Sb0.02S4.45O0.05Cl1.5,10.1016/j.jpowsour.2023.232659,0.01072799,Argyrodite,1.895616,28.473384,1.362352,6,0,1.215335871,0.833775,4,0.239130435,0,121.76,16,0,75,12.5
312.8372777,0.732972992,7LiBH4-LiI,10.1021/ja807392k ,1.28E-05,Hydride-Halide,1.963181818,6.507136364,0.466590909,4,0.181818182,0.97603896,0.223417149,3,0.122727273,8,126.9,1.008,1,176,44
312.8376667,0.954329771,Li1.3Al0.3Ti1.7P3O11.99S0.01,10.1039/d0cp03442h,0.002473756,Garnet,2.853355191,20.95987432,1.109912568,6,0.071038251,1.053580306,0.816910658,5,0.239130435,0.108333333,47.87,6.94,0,109.8,18.3
312.8380078,0.367071633,SnO2-2Li2ZrCl6,10.1021/acsami.4c08915,0.001231401,Oxide-Halide,2.54,37.44333333,1.413809524,5,0.19047619,1.228491678,0.9158,5,0.38121547,0.285714286,118.71,6.94,1,105,21
312.8393016,0.292902762,Li5.5PS4.5Cl1.5,10.1016/j.jpowsour.2023.232659,0.010564569,Argyrodite,1.9144,21.3304,1.2492,4,0.44,1.185515808,0.758263776,4,0.239130435,0.916666667,35.45,6.94,0,50,12.5
312.8416703,0.318538459,Li6PS5Cl,10.1016/j.jpowsour.2024.235865,0.005367695,Argyrodite,1.856153846,20.64692308,1.231538462,4,0.461538462,1.118968867,0.69516213,4,0.239130435,1,35.45,6.94,0,52,13
312.8421711,0.348234446,Li0.2La0.67Ti0.8Al0.2O3,10.1021/cm011149s,9.41E-05,Perovskite,2.629774127,38.2237577,1.157720739,5,0.041067762,1.130275274,1.155955102,5,0.385714286,0.066666667,138.91,6.94,0,24.35,4.87
312.8427939,0.199117537,92Li5.3PS4.3Cl1.7-8LiTaO3,10.1016/j.electacta.2024.144312,0.010962117,Argyrodite,1.960225333,22.4919563,1.252000683,6,0.423011267,1.312849565,0.779019095,5,0.239130435,0.860416667,180.95,6.94,1,7029.6,1171.6
312.842822,0.607373841,Ca11Al14Si16O49N10-6wt%,10.1016/j.jmrt.2024.12.207,3.07E-10,Oxynitride,2.629,21.9214,0.9486,5,0,1.391069029,0.861477,5,0.092857143,0,40.08,14.01,1,500,100
312.8431498,0.297472872,Li6.5Ga0.3La2.8Rb0.2Zr2O12,10.1021/acsami.7b00614 ,0.001986278,Garnet,2.272983193,35.56756303,1.115714286,6,0.273109244,1.254906452,1.386992456,5,0.407894737,0.541666667,138.91,6.94,0,142.8,23.8
312.843752,0.242642338,Li3YBr3Cl3,10.1021/acsenergylett.0c01690,0.011346688,Halide,2.252,45.578,1.449,4,0.3,1.313834033,0.989616,3,0.387755102,0.5,88.91,6.94,0,40,10
312.8441285,1.49202298,LiBH4-NH3,10.1016/j.joule.2018.04.015,0.00747424,Hydride,2.146,3.8816,0.375,4,0.1,0.940447989,0.219044,3,0.171052632,0,14.01,1.008,1,40,10
312.844666,0.381240948,Li2OHF0.1Cl0.9,10.1039/D2TA02598A,6.15E-07,Antiperovskite,2.1684,12.9386,1.0104,5,0.4,1.397195635,1.368188889,3,0.20441989,1,35.45,1.008,0,25,5
312.8448904,0.23981498,Li5.6PS4.35O0.25Br1.4,10.1039/D4TA04835K,0.006429891,Argyrodite,1.897222222,25.80940476,1.253492063,5,0.444444444,1.250582099,0.791336,4,0.224489796,0.933333333,79.9,6.94,0,63,12.6
312.8458349,0.385754615,SiO2-2Li2ZrCl6,10.1021/acsami.4c08915,0.001002832,Oxide-Halide,2.537142857,33.12809524,1.4,5,0.19047619,1.228491678,0.919277551,5,0.220994475,0.285714286,91.22,6.94,1,105,21
312.8482024,0.246696466,Li5.6PS4.3O0.3Br1.4,10.1039/D4TA04835K,0.002784323,Argyrodite,1.900634921,25.74563492,1.251746032,5,0.444444444,1.261521668,0.791336,4,0.224489796,0.933333333,79.9,6.94,0,63,12.6
312.8498039,0.420575515,Li6.6La3Zr1.6Nb0.4O12,10.1016/j.jeurceramsoc.2018.08.037,0.000101465,Garnet,2.280338983,35.49364407,1.115,5,0.279661017,1.214006633,1.374168,5,0.457142857,0.55,138.91,6.94,0,118,23.6
312.8508769,0.993831515,Li1.3Al0.3Ti1.7(PO4)3 ,10.1039/d0cp03442h,0.001438966,Garnet,2.853825137,20.9510929,1.109672131,5,0.071038251,1.049159727,0.856755,5,0.314285714,0.108333333,47.87,6.94,0,91.5,18.3
312.8520137,0.28157891,Li2ZrCl5F,10.1021/acsami.3c03513,0.000187785,Halide ,2.563333333,33.48333333,1.402222222,4,0.222222222,1.149059697,1.146888889,3,0.397790055,0.333333333,91.22,6.94,0,36,9
312.8535901,0.240716803,Li6.1Al0.3La3Zr2O12 ,10.1016/j.jpowsour.2024.234061,0.00052499,Garnet,2.29491453,35.9657265,1.116581197,5,0.260683761,1.222377873,1.37366944,5,0.385714286,0.508333333,138.91,6.94,0,117,23.4
312.855009,0.413368194,Li6.7La3Zr1.7Nb0.3O12,10.1016/j.jeurceramsoc.2018.08.037,7.93E-05,Garnet,2.27371308,35.36603376,1.113839662,5,0.282700422,1.207681239,1.374168,5,0.457142857,0.558333333,138.91,6.94,0,118.5,23.7
312.8567213,0.193134566,Li3YCl4Br2,10.1016/j.ensm.2024.103733,0.003004521,Halide,2.272,41.133,1.434,4,0.3,1.279854226,1.021536,3,0.387755102,0.5,88.91,6.94,0,40,10
312.8571429,0.62246375,Li5La3Ta2O12,10.1016/j.jssc.2024.125154,7.04E-07,Garnet,2.385454545,45.69681818,1.135,4,0.227272727,1.157033336,1.352115702,4,0.457142857,0.416666667,180.95,6.94,0,88,22
312.857277,0.306679467,Li6PS5Cl-0.03SnI4 ,10.1016/j.jallcom.2023.172334,0.007222966,Argyrodite,2.040555556,49.70666667,1.416666667,6,0.333333333,1.537987101,0.612249691,5,0.2,0.6,126.9,6.94,0,108,18
312.8581021,0.349747519,Li2ZrCl6,10.1021/acs.energyfuels.4c03193,0.001344286,Halide,2.472222222,35.31111111,1.455555556,3,0.222222222,0.848685558,0.955150617,3,0.397790055,0.333333333,91.22,6.94,0,27,9
312.8582569,0.402697197,Li3.09P0.97Zn0.03S3.97O0.03,10.1016/j.ensm.2018.07.008,0.000458682,Oxide,1.921854141,22.40355995,1.253918418,5,0.381953028,1.012778155,0.701677686,4,0.239130435,0.7725,65.38,6.94,0,40.45,8.09
312.863441,0.307145924,Li2FeCl4,10.1021/acsami.4c09878,6.06E-07,Oxyhalide-Nitride,2.347142857,30.21857143,1.344285714,3,0.285714286,0.955699891,0.949791837,3,0.359116022,0.5,55.85,6.94,0,21,7
312.8639367,0.272340923,Li2ZrCl5.3F0.7 ,10.1021/acsami.3c03513,0.000264746,Halide ,2.536,34.03166667,1.418222222,4,0.222222222,1.088839239,1.064241,3,0.397790055,0.333333333,91.22,6.94,0,36,9
312.8654195,0.383367658,Li6.75La3Zr1.75Nb0.25O12,10.1016/j.jeurceramsoc.2018.08.037,4.85E-05,Garnet,2.270421053,35.30263158,1.113263158,5,0.284210526,1.203924315,1.374168,5,0.457142857,0.5625,138.91,6.94,0,118.75,23.75
312.8656617,0.341140343,Li1.3Al0.2Gd0.1Ti1.7(PO4)3,10.1142/S1793604721400026,0.000223997,NASICON,2.851584699,21.66295082,1.111857923,6,0.071038251,1.059594385,0.921427664,6,0.314285714,0.108333333,157.25,6.94,0,109.8,18.3
312.8656617,0.264516713,Li1.3Al0.225Gd0.075Ti1.7(PO4)3,10.1142/S1793604721400026,0.000641524,NASICON,2.852144809,21.48498634,1.111311475,6,0.071038251,1.058378336,0.921427664,6,0.314285714,0.108333333,157.25,6.94,0,109.8,18.3
312.8669944,0.244665073,Li3PS4(LiBH4)2,10.1038/s41467-023-37564-z,0.009561609,Hydride-Sulfide,1.9545,11.1817,0.755,5,0.25,1.415022588,0.34327475,4,0.14673913,1.25,32.07,1.008,0,100,20
312.8673012,0.445507485,Li2.5Si0.5P0.5O3.5,10.1016/j.ssi.2024.116723,1.56E-05,LiSiPON,2.362142857,14.69714286,1.031428571,4,0.357142857,1.091303001,1.177422222,4,0.285714286,0.714285714,30.97,6.94,0,28,7
312.8676838,0.322870189,Li3YBr6 ,10.1016/j.nanoen.2020.105097,0.004676483,Halide,2.192,58.913,1.494,3,0.3,0.897945725,0.889056,3,0.387755102,0.5,88.91,6.94,0,30,10
312.8684791,0.336044545,Li6.3P0.85Sc0.15S4.775O0.225Cl,10.1016/j.est.2023.107715,0.004633099,Argyrodite,1.841578947,20.22366541,1.217631579,6,0.473684211,1.211648435,0.784793359,5,0.239130435,1.05,44.96,6.94,0,79.8,13.3
312.8689492,0.275355202,Li2.3Zr0.7In0.3Cl6(high crystallinity),10.1002/advs.202305394,0.000881155,Halide,2.438602151,35.1572043,1.435698925,4,0.247311828,0.933736605,0.988041322,4,0.397790055,0.383333333,114.82,6.94,0,37.2,9.3
