Repository: NisargBhavsar25/mtp

# MTP — Machine Learning for Ionic Conductivity Prediction in Solid-State Electrolytes

A machine learning pipeline for predicting **ionic conductivity** of solid-state lithium-ion electrolyte materials. The approach combines compositional feature engineering with [mat2vec](https://github.com/materialsintelligence/mat2vec) word embeddings and classical ML regressors to screen candidate materials at scale.

Trained on the Diverse Solid-State Electrolyte (DDSE) dataset (2,515 entries after cleaning), the models are validated against three independent datasets (LiIon, LLZO, Sendek) and applied to 2M+ compounds from the [Materials Project](https://materialsproject.org/).

---

File: data/processed/ddse_compositional.csv (part 15 of 15)
Temp_K,Ea_eV,electrolyte,doi,Ionic_Conductivity,Material_Type,avg_electronegativity,avg_atomic_mass,avg_ionic_radius,num_elements,li_fraction,composition_entropy,electronegativity_variance,group_diversity,packing_efficiency_proxy,li_to_anion_ratio,heaviest_element_mass,lightest_element_mass,is_mixture,formula_complexity,total_atoms
312.8718762,0.583173041,LiBH4+Al2O3,10.1021/acsaem.4c02653,6.53E-05,Hydride,2.305454545,11.24927273,0.708181818,5,0.090909091,1.468139939,0.609152066,3,0.192857143,0.333333333,26.98,1.008,1,55,11
312.8718762,0.577550085,untreated LiBH4+untreated mesopuors Al2O3,10.1021/acsaem.4c02653,9.73E-05,Hydride,2.305454545,11.24927273,0.708181818,5,0.090909091,1.468139939,0.609152066,3,0.192857143,0.333333333,26.98,1.008,1,55,11
312.8725932,0.561006858,Li1.2Mg1.25Al0.1Cl4,10.1007/s12274-024-6769-0,1.56E-05,Halide,2.38389313,27.97152672,1.390229008,4,0.183206107,0.992039974,0.943439506,4,0.298342541,0.3,35.45,6.94,0,26.2,6.55
312.8754505,0.378182941,LiAlH4,10.1063/1.3356981,1.81E-05,Hydride,1.898333333,6.325333333,0.463333333,3,0.166666667,0.867563228,0.215080556,2,0.486842105,0,26.98,1.008,0,18,6
312.8771853,0.260411003,Li5.6PS4.5O0.1Br1.4,10.1039/D4TA04835K,0.004484678,Argyrodite,1.886984127,26.00071429,1.258730159,5,0.444444444,1.211740952,0.791336,4,0.224489796,0.933333333,79.9,6.94,0,63,12.6
312.8778718,0.419759319, LiTi2(PO4),10.1021/acsami.8b05902,0.001105987,Solid salt,2.50125,24.70625,1.0025,4,0.125,1.213007566,0.973010937,4,0.314285714,0.25,47.87,6.94,0,32,8
312.8841211,1.043862756,Li7N2I-0.75LiOH,10.1002/adma.202402324,1.56E-06,Oxyhalide-Nitride,1.709230769,17.496,0.793076923,5,0.615384615,1.178654996,0.918191716,4,0.059090909,4,126.9,1.008,0,65,13
312.8845669,0.560456585,Li6.4La3Zr1.4Ta0.6O12-4LiBH4,10.1002/adfm.202009692,0.00014246,Garnet,2.128565401,20.60236287,0.763417722,7,0.219409283,1.589831937,0.817669221,6,0.192857143,0.866666667,180.95,1.008,1,331.8,47.4
312.8848091,0.25140509,Li2ZrCl5.6S0.2,10.1002/batt.202500378,0.000816862,Halide,2.443409091,35.23113636,1.448181818,4,0.227272727,0.957490389,0.860681,4,0.391304348,0.344827586,91.22,6.94,0,35.2,8.8
312.8868232,0.376850763,Li6.5La3Zr1.5Ta0.5O12,10.20517/energymater.2024.201,0.000946767,Garnet,2.284893617,37.49553191,1.116170213,5,0.276595745,1.218998086,1.379576,5,0.457142857,0.541666667,180.95,6.94,0,117.5,23.5
312.8872367,0.314351914,Li5.4PS4.4Cl1.6,10.1016/j.jechem.2024.08.028,0.02472313,Argyrodite,1.926612903,21.47370968,1.252903226,4,0.435483871,1.196920655,0.758263776,4,0.239130435,0.9,35.45,6.94,0,49.6,12.4
312.8875158,0.334623332,Li5.3PS4.3ClBr0.7,10.1002/aenm.202400783,0.019648267,Argyrodite,1.927642276,24.14902439,1.265203252,5,0.430894309,1.301370133,0.726325,4,0.224489796,0.883333333,79.9,6.94,0,61.5,12.3
312.8904623,0.362097211,Li6.15P0.85Zr0.15S4.7ClO0.3,10.1039/D3TA07453F,0.001639758,Argyrodite,1.855969582,20.81121673,1.219315589,6,0.467680608,1.233393381,0.78675625,5,0.239130435,1.025,91.22,6.94,0,78.9,13.15
312.8911959,0.756671517,LiBH4+55wt% nanofiber Al2O3,10.1021/acsaem.4c02653,1.55E-05,Hydride,2.692241993,20.03409964,1.042384342,5,0.003558719,0.780422211,0.802213835,3,0.192857143,0.006060606,26.98,1.008,1,1405,281
312.8932937,0.42372043,Li6.65La2.95Ba0.05Zr1.6Sb0.4O12,10.1016/j.electacta.2021.139285,0.002159838,Garnet,2.284756871,35.91788584,1.116955603,6,0.281183932,1.224880661,1.375054438,6,0.514285714,0.554166667,138.91,6.94,0,141.9,23.65
312.8940887,0.362246883,Li3.98P0.98Zn0.02S3.98O0.02,10.1016/j.ensm.2018.07.008,0.001405739,Thio-LISICON,1.828151448,20.85055679,1.205122494,5,0.443207127,0.990242231,0.701677686,4,0.239130435,0.995,65.38,6.94,0,44.9,8.98
312.8950926,0.301286848,Li6.4P0.6Si0.4S5Cl0.5Br0.5,10.1016/j.jpowsour.2021.230849,0.006109841,Argyrodite,1.813880597,21.81037313,1.221865672,6,0.47761194,1.21008024,0.688783984,5,0.204081633,1.066666667,79.9,6.94,0,80.4,13.4
312.8959387,0.64238578,Li7P2.9Sb0.1S10.65O0.15I0.2,10.1007/s40843-022-2182-0,8.95E-07,Sulfide,1.997190476,24.75688095,1.281809524,6,0.333333333,1.089020964,0.560130556,4,0.2,0.636363636,126.9,6.94,0,126,21
312.9018354,0.362160277,Li6.1P0.9Zr0.1S4.8O0.2Cl,10.1039/D3TA07453F,0.00229345,Argyrodite,1.856030534,20.75687023,1.223358779,6,0.465648855,1.205211669,0.78675625,5,0.239130435,1.016666667,91.22,6.94,0,78.6,13.1
312.9036046,0.285062052,Li6.9Zn0.05P2S7.95O0.05I,10.1016/j.jiec.2023.01.045,0.005664277,Halide,1.925766017,27.61846797,1.284623955,6,0.384401114,1.16636807,0.63355275,5,0.2,0.766666667,126.9,6.94,0,107.7,17.95
312.9039757,0.67218203,LiBH4+55wt% gamma Al2O3,10.1021/acsaem.4c02653,4.17E-05,Hydride,2.692241993,20.03409964,1.042384342,5,0.003558719,0.780422211,0.802213835,3,0.192857143,0.006060606,26.98,1.008,1,1405,281
312.90398,0.35743753,Li5.7PS4.7Cl1.3,10.1016/j.nanoen.2019.104396,0.005332931,Argyrodite,1.890551181,21.05055118,1.241968504,4,0.448818898,1.160871715,0.758263776,4,0.239130435,0.95,35.45,6.94,0,50.8,12.7
312.9060199,0.212082317,Li1.3Al0.3Ti1.7(PO4)3,10.1002/celc.201901687,0.000363286,NASICON,2.853825137,20.9510929,1.109672131,5,0.071038251,1.049159727,0.856755,5,0.314285714,0.108333333,47.87,6.94,0,91.5,18.3
312.9065463,0.286948277,Na5.5P0.92Sb0.08S4.3O0.2Cl1.5,10.1016/j.jpowsour.2023.232659,0.007006816,Argyrodite,1.905264,28.716336,1.358608,6,0,1.273272659,0.833775,4,0.239130435,0,121.76,16,0,75,12.5
312.906884,0.392975526,Li10B10S20,10.1021/acsenergylett.4c00057,0.000206674,Thioborates,2.045,20.4725,1.1775,3,0.25,1.039720771,0.426675,3,0.14673913,0.5,32.07,6.94,0,120,40
312.906884,0.374836068,Li10B10S20-LiI ,10.1021/acsenergylett.4c00057,0.001008036,Thioborates,2.034285714,22.68428571,1.191904762,4,0.261904762,1.134875704,0.442253061,4,0.122727273,0.523809524,126.9,6.94,1,168,42
312.9090221,0.291866293,Li5.7PS4.7Br1.3,10.1016/j.ensm.2020.04.014,0.002004514,Argyrodite,1.87007874,25.60055118,1.257322835,4,0.448818898,1.160871715,0.693978061,4,0.224489796,0.95,79.9,6.94,0,50.8,12.7
312.9123811,0.299027168,Li1.3Al0.3Ti1.7(PO4)3 ,10.1039/d4ta00068d,0.001257695,NASICON,2.853825137,20.9510929,1.109672131,5,0.071038251,1.049159727,0.856755,5,0.314285714,0.108333333,47.87,6.94,0,91.5,18.3
312.9133904,0.373490418,Li3.18P0.94Zn0.06S3.94O0.06,10.1016/j.ensm.2018.07.008,5.50E-05,Oxide,1.912665037,22.3006846,1.24797066,5,0.388753056,1.039887494,0.701677686,4,0.239130435,0.795,65.38,6.94,0,40.9,8.18
312.9139073,0.311982997,Li5.625PS4.625Cl1.375,10.1002/anie.201814222,0.00924402,Argyrodite,1.899405941,21.15445545,1.244653465,4,0.445544554,1.170406109,0.758263776,4,0.239130435,0.9375,35.45,6.94,0,50.5,12.625
312.9185285,0.634467542,Li2NH,10.1016/0375-9601(79)90846-6,0.000708966,Hydride,1.8,7.2245,0.505,3,0.5,1.039720771,0.7606,2,0.171052632,0,14.01,1.008,0,12,4
312.9233825,0.680871841,Li6.5La3Zr1.5Ta0.5O12,10.20517/energymater.2024.201,1.03E-05,Garnet,2.284893617,37.49553191,1.116170213,5,0.276595745,1.218998086,1.379576,5,0.457142857,0.541666667,180.95,6.94,0,117.5,23.5
312.9237822,0.32697553,Li5.5PS4.25O0.25Cl1.5,10.1021/acsami.1c21561,0.008593336,Argyrodite,1.9316,21.009,1.2404,5,0.44,1.262757104,0.845984889,4,0.239130435,0.916666667,35.45,6.94,0,62.5,12.5
312.9238218,0.279405459,Li10GeP2S12,10.1016/j.ceramint.2024.11.447,0.00105717,Thio-LISICON,1.886,23.5524,1.2436,4,0.4,1.049634821,0.567528,4,0.239130435,0.833333333,72.63,6.94,0,100,25
312.9262009,0.355111926,0.8Li2O-HfCl4,10.1038/s41467-023-39197-8,0.000496683,Halide-Oxide,2.4175,43.77125,1.3575,4,0.25,1.213007566,1.07904375,4,0.386740331,0.4,178.49,6.94,0,32,8
312.9262009,0.325703224,1.2Li2O-HfCl4,10.1038/s41467-023-39197-8,0.001875576,Halide-Oxide,2.4175,43.77125,1.3575,4,0.25,1.213007566,1.07904375,4,0.386740331,0.4,178.49,6.94,0,32,8
312.9262009,0.325716613,1.4Li2O-HfCl4,10.1038/s41467-023-39197-8,0.002669409,Halide-Oxide,2.4175,43.77125,1.3575,4,0.25,1.213007566,1.07904375,4,0.386740331,0.4,178.49,6.94,0,32,8
312.9262009,0.320838229,1.5Li2O-HfCl4,10.1038/s41467-023-39197-8,0.002961404,Halide-Oxide,2.4175,43.77125,1.3575,4,0.25,1.213007566,1.07904375,4,0.386740331,0.4,178.49,6.94,0,32,8
312.9267183,0.296677668,Li6.025P0.975Mo0.025S4.975O0.025Cl,10.1016/j.jallcom.2022.166596,0.005836238,Argyrodite,1.856065259,20.71451056,1.230191939,6,0.462571977,1.139362703,0.771355859,5,0.239130435,1.004166667,95.96,6.94,0,78.15,13.025
312.93288,0.087007167,Li0.5La0.5Ti0.99Al0.01O3,10.1016/j.ssi.2018.07.005,1.29E-06,Perovskite,2.58014,33.71722,1.14086,5,0.1,1.100100282,1.155955102,5,0.385714286,0.166666667,138.91,6.94,0,25,5
312.9367704,0.916745705,Li1.3Al0.3Ti1.7P3O11.98S0.02,10.1039/d0cp03442h,0.004251668,Garnet,2.852885246,20.96865574,1.110153005,6,0.071038251,1.057242892,0.816910658,5,0.239130435,0.108333333,47.87,6.94,0,109.8,18.3
312.9378613,0.601248742,Li2.75B0.625P0.125S0.25O3.375,10.1021/acs.jpcc.3c02842,1.23E-08,LISICON,2.315614035,12.87438596,1.05245614,5,0.385964912,1.123331737,1.055769,4,0.14673913,0.75862069,32.07,6.94,0,35.625,7.125
312.9384481,0.362885889,Li2.75Y0.16Er0.16Yb0.16In0.25Zr0.25Cl6,10.1038/s41467-024-45864-1,0.002270088,Halide,2.364039054,36.17371017,1.41373073,7,0.282631038,1.046059421,0.976063776,5,0.397790055,0.458333333,173.05,6.94,0,68.11,9.73
312.9385349,0.546512639,Li5.33La3Ta1.67Zr0.33O12,10.1016/j.jssc.2024.125154,8.31E-06,Garnet,2.362171966,43.79799821,1.130640394,5,0.238692342,1.201576585,1.35764566,5,0.457142857,0.444166667,180.95,6.94,0,111.65,22.33
312.9403476,0.595770957,(Li2OH)0.99K0.01Cl,10.1038/s41467-023-42385-1,1.30E-05,Halide,2.151348089,13.36420926,1.022313883,5,0.398390342,1.344550547,1.1505,3,0.20441989,0.994974874,39.1,1.008,0,24.85,4.97
312.9404807,0.302708328,Li6.2P0.9As0.1S4.85Se0.15Cl,10.2139/ssrn.5318825,0.004080398,Argyrodite,1.842462121,21.30515152,1.227045455,6,0.46969697,1.189262181,0.6493625,4,0.222222222,1.05982906,78.97,6.94,0,79.2,13.2
312.940684,0.765187308,Na3SO4H,10.1016/j.ssi.2024.116510,1.55E-06,Antiperovskite,2.37,18.44977778,1.207777778,4,0,1.214889654,1.208155556,2,0.201086957,0,32.07,1.008,0,36,9
312.9415672,0.391900861,Li3Sb0.5P0.5S4,10.1021/acsaem.3c02652,9.15E-07,Thio-LISICON,1.9225,28.183125,1.28,4,0.375,1.06095815,0.49751358,3,0.239130435,0.75,121.76,6.94,0,32,8
312.9446302,0.296947855,Li5.5PS4.325O0.175Cl1.5,10.1021/acsami.1c21561,0.008579749,Argyrodite,1.92644,21.10542,1.24304,5,0.44,1.24469864,0.845984889,4,0.239130435,0.916666667,35.45,6.94,0,62.5,12.5
312.9446944,0.30622892,Li3YBr6 ,10.1016/j.nanoen.2020.105097,0.000818965,Halide,2.192,58.913,1.494,3,0.3,0.897945725,0.889056,3,0.387755102,0.5,88.91,6.94,0,30,10
312.9449197,0.462756079,Li3Sb0.6P0.4S4,10.1021/acsaem.3c02652,7.62E-07,Thio-LISICON,1.92075,29.318,1.284,4,0.375,1.058441211,0.49751358,3,0.239130435,0.75,121.76,6.94,0,32,8
312.9451289,0.286152848,Li5.5PS4.5Br1.5,10.1016/j.ensm.2020.04.014,0.006292735,Argyrodite,1.8904,26.6644,1.2672,4,0.44,1.185515808,0.693978061,4,0.224489796,0.916666667,79.9,6.94,0,50,12.5
312.9470672,0.336434767, Li2ZnSiO4/LiAlCl4,10.1007/s10008-024-06180-2,8.50E-05,Halide-Oxide,2.464285714,24.79071429,1.2,6,0.214285714,1.611472204,1.00462449,6,0.220994475,0.375,65.38,6.94,0,84,14
312.9480397,0.363963071,Li1.2Ta2P0.8Si0.2O8,10.1021/acs.chemmater.1c01837,0.001960128,NASICON,2.772786885,43.32967213,1.133114754,5,0.098360656,1.047320367,0.997831122,5,0.285714286,0.15,180.95,6.94,0,61,12.2
312.9486075,0.407495311,Li2.7Zr0.3In0.7Cl6(low crystallinity),10.1002/advs.202305394,0.000383451,Halide,2.397010309,34.96680412,1.411134021,4,0.278350515,0.950324617,0.988041322,4,0.397790055,0.45,114.82,6.94,0,38.8,9.7
312.9486075,0.358951774,Li2.4Zr0.6In0.4Cl6(low crystallinity),10.1002/advs.202305394,0.000638896,Halide,2.42787234,35.10808511,1.429361702,4,0.255319149,0.945106485,0.988041322,4,0.397790055,0.4,114.82,6.94,0,37.6,9.4
312.9486075,0.386183202,Li3InCl6,10.1002/advs.202305394,0.000731566,Halide,2.368,34.834,1.394,3,0.3,0.897945725,0.988896,3,0.419889503,0.5,114.82,6.94,0,30,10
312.9486075,0.362657022,Li2.1Zr0.9In0.1Cl6(low crystallinity),10.1002/advs.202305394,0.001098308,Halide,2.460769231,35.25868132,1.448791209,4,0.230769231,0.891401637,0.988041322,4,0.397790055,0.35,114.82,6.94,0,36.4,9.1
312.9489203,0.261817003,Li5.6PS4.6Br1.4,10.1039/D4TA04835K,0.004484542,Argyrodite,1.88015873,26.12825397,1.262222222,4,0.444444444,1.1735053,0.693978061,4,0.224489796,0.933333333,79.9,6.94,0,50.4,12.6
312.9495494,0.341226638,Li6PS5Cl-0.07SnI4 ,10.1016/j.jallcom.2023.172334,0.006444279,Argyrodite,2.040555556,49.70666667,1.416666667,6,0.333333333,1.537987101,0.612249691,5,0.2,0.6,126.9,6.94,0,108,18
312.9496102,0.282521304,Li2ZrCl4.8F1.2,10.1021/acsami.3c03513,0.000155407,Halide ,2.581555556,33.11777778,1.391555556,4,0.222222222,1.182287173,1.212825,3,0.397790055,0.333333333,91.22,6.94,0,36,9
312.9526016,0.178204728,Li1.3ZrN0.4Cl4.1,10.1002/anie.202510359,0.003888783,Halide,2.467058824,36.93985294,1.350147059,4,0.191176471,1.069922047,0.938232099,4,0.071823204,0.317073171,91.22,6.94,0,27.2,6.8
312.9552419,0.327117974,Li2.67In0.33Sc0.33Zr0.33Cl6,10.1021/acs.nanolett.4c05460,3.108106249,Halide,2.386304348,32.51136646,1.413881988,5,0.276397516,0.997276222,0.96946875,5,0.397790055,0.445,114.82,6.94,0,48.3,9.66
312.9557418,0.238900707,Li6.5Si0.5Sb0.5S5I,10.1021/jacs.9b08357,0.013323821,Argyrodite,1.770740741,30.16925926,1.253333333,5,0.481481481,1.15670772,0.568962667,5,0.181818182,1.083333333,126.9,6.94,0,67.5,13.5
312.9559002,0.250462341,Li6.75La3Zr1.75Ta0.25O12@Li3OCl,10.1016/j.ensm.2018.02.015,0.000355143,Garnet,2.206521739,32.44234783,1.110608696,6,0.339130435,1.289897295,1.380118222,6,0.35359116,0.696428571,180.95,6.94,0,172.5,28.75
312.9560564,0.329451637,Li3P0.99Sb0.01S3.975O0.025,10.1016/j.jpowsour.2018.04.021,0.000787783,Sulfide,1.9337625,22.57201875,1.259025,5,0.375,1.000290077,0.649064,3,0.239130435,0.75,121.76,6.94,0,40,8
312.9560564,0.332633163,Li3P0.98Sb0.02S3.95O0.05,10.1016/j.jpowsour.2018.04.021,0.001113665,Sulfide,1.936275,22.6352875,1.25805,5,0.375,1.020168082,0.649064,3,0.239130435,0.75,121.76,6.94,0,40,8
312.9568095,0.257237023,Li1.3Al0.3Ti1.7(PO4)3,10.1016/j.ssi.2024.116528,0.000163171,NASICON,2.853825137,20.9510929,1.109672131,5,0.071038251,1.049159727,0.856755,5,0.314285714,0.108333333,47.87,6.94,0,91.5,18.3
312.9574835,0.189632237,Li5.7PS4.7ClBr0.3,10.1021/acs.chemmater.0c04650,0.017523725,Halide,1.885826772,22.10055118,1.245511811,5,0.448818898,1.216168202,0.726325,4,0.224489796,0.95,79.9,6.94,0,63.5,12.7
312.9604803,0.344816816,Li7La2.75Ba0.25Zr1.75Ta0.25O12,10.1021/acs.chemmater.3c02615,1.61E-07,Garnet,2.25375,35.9078125,1.112916667,6,0.291666667,1.240206589,1.392327367,6,0.457142857,0.583333333,180.95,6.94,0,144,24
312.9620503,0.313820279,Li10P3S12I,10.1016/j.est.2023.109943,0.008104959,Argyrodite,1.922692308,25.925,1.276923077,4,0.384615385,1.098843938,0.570358136,4,0.2,0.769230769,126.9,6.94,0,104,26
312.9620503,0.309229879,Li10.1P2.95Sb0.05S12I,10.1016/j.est.2023.109943,0.008603403,Argyrodite,1.918812261,26.02618774,1.275555556,5,0.38697318,1.108026264,0.561087245,4,0.2,0.776923077,126.9,6.94,0,130.5,26.1
312.962878,0.368081094,Li5.3PS4.3ClBr0.7 ,10.1002/aenm.202400783,0.00727835,Argyrodite,1.927642276,24.14902439,1.265203252,5,0.430894309,1.301370133,0.726325,4,0.224489796,0.883333333,79.9,6.94,0,61.5,12.3
312.9634709,0.4,Li3YCl5F,10.1021/acsenergylett.3c02307,0.001171541,Halide,2.394,30.598,1.356,4,0.3,1.16828245,1.282564,3,0.419889503,0.5,88.91,6.94,0,40,10
312.9635773,0.297319566,Li6.25P0.75Ge0.25S5I,10.1021/jacs.8b10282,0.000250469,Argyrodite,1.798490566,28.07622642,1.253773585,5,0.471698113,1.154677661,0.578331556,5,0.2,1.041666667,126.9,6.94,0,66.25,13.25
312.9653262,0.254119101,Li5.6PS4.55O0.05Br1.4,10.1039/D4TA04835K,0.003734894,Argyrodite,1.883571429,26.06448413,1.26047619,5,0.444444444,1.195395514,0.791336,4,0.224489796,0.933333333,79.9,6.94,0,63,12.6
312.9657068,0.518062635,Li3Sb0.7P0.3S4,10.1021/acsaem.3c02652,2.45E-07,Thio-LISICON,1.919,30.452875,1.288,4,0.375,1.050672791,0.49751358,3,0.239130435,0.75,121.76,6.94,0,32,8
312.9657228,0.670198138,Li5Ta2La11O12,10.1021/acs.jpcc.0c03558,2.57E-06,Garnet,2.042666667,70.55366667,1.107,4,0.166666667,1.213556991,1.314686222,4,0.457142857,0.416666667,180.95,6.94,0,120,30
312.9657228,0.608389247,Li5.25Hf0.25Ta1.75La10O12,10.1021/acs.jpcc.0c03558,8.66E-06,Garnet,2.064102564,67.65196581,1.107179487,5,0.179487179,1.249958816,1.297057232,5,0.457142857,0.4375,180.95,6.94,0,146.25,29.25
312.9657228,0.639624303,Li6.5Hf1.5Ta0.5La5O12,10.1021/acs.jpcc.0c03558,2.92E-05,Garnet,2.190196078,50.58313725,1.108235294,5,0.254901961,1.266348743,1.367701509,5,0.457142857,0.541666667,180.95,6.94,0,127.5,25.5
312.9657228,0.627513604,Li7Hf2La3O12,10.1021/acs.jpcc.0c03558,3.95E-05,Garnet,2.251666667,42.26208333,1.10875,4,0.291666667,1.172954578,1.418997222,4,0.5,0.583333333,178.49,6.94,0,96,24
312.9657228,0.565895068,Li6.75Hf1.75Ta0.25La4O12,10.1021/acs.jpcc.0c03558,5.36E-05,Garnet,2.22,46.54868687,1.108484848,5,0.272727273,1.233624552,1.377228402,5,0.457142857,0.5625,180.95,6.94,0,123.75,24.75
312.9657228,0.492459942,Li6HfTaLa7O12,10.1021/acs.jpcc.0c03558,0.000496502,Garnet,2.135555556,57.97962963,1.107777778,5,0.222222222,1.288769916,1.371832099,5,0.457142857,0.5,180.95,6.94,0,135,27
312.9672568,0.337575193,Li6PS5Cl-0.1SnI4 ,10.1016/j.jallcom.2023.172334,0.005283671,Argyrodite,2.040555556,49.70666667,1.416666667,6,0.333333333,1.537987101,0.612249691,5,0.2,0.6,126.9,6.94,0,108,18
312.9703207,0.659959971,Li2OHBr,10.1016/j.ssi.2024.116770,6.21E-06,Garnet-Halide,2.112,22.1576,1.05,4,0.4,1.33217904,1.010656,3,0.18877551,1,79.9,1.008,0,20,5
312.9714132,0.376371712,Li0.25La0.67Ti0.75Al0.25O3,10.1021/cm011149s,0.000173876,Perovskite,2.613719512,37.69353659,1.15296748,5,0.050813008,1.162697116,1.155955102,5,0.385714286,0.083333333,138.91,6.94,0,24.6,4.92
312.9719315,0.357923134,Li6.1P0.9Zr0.1S4.8ClO0.2,10.1039/D3TA07453F,0.002380452,Argyrodite,1.856030534,20.75687023,1.223358779,6,0.465648855,1.205211669,0.78675625,5,0.239130435,1.016666667,91.22,6.94,0,78.6,13.1
312.9719315,0.368386587,Li6.01P0.99Zr0.01S4.98ClO0.02,10.1039/D3TA07453F,0.002928208,Argyrodite,1.85614143,20.65799385,1.230714835,6,0.461952344,1.133029468,0.78675625,5,0.239130435,1.001666667,91.22,6.94,0,78.06,13.01
312.9719315,0.295344461,Li6.05P0.95Zr0.05S4.9ClO0.1,10.1039/D3TA07453F,0.004352892,Argyrodite,1.856091954,20.70210728,1.22743295,6,0.463601533,1.170410257,0.78675625,5,0.239130435,1.008333333,91.22,6.94,0,78.3,13.05
312.9728986,0.303887195,Li6PS5Br0.5I0.5,10.1021/jacs.7b06327,2.81E-05,Argyrodite,1.829230769,25.87384615,1.252307692,5,0.461538462,1.172287881,0.655406633,4,0.2,1,126.9,6.94,0,65,13
312.9774441,0.364617737,Li6.15P0.85Zr0.15S4.7O0.3Cl,10.1039/D3TA07453F,0.001623197,Argyrodite,1.855969582,20.81121673,1.219315589,6,0.467680608,1.233393381,0.78675625,5,0.239130435,1.025,91.22,6.94,0,78.9,13.15
312.9780061,0.317784548,Li5.3PS4.3ClBr0.7,10.1002/aenm.202400783,0.02374003,Argyrodite,1.927642276,24.14902439,1.265203252,5,0.430894309,1.301370133,0.726325,4,0.224489796,0.883333333,79.9,6.94,0,61.5,12.3
312.9795592,0.341510028,Li1.4Ta2P0.6Si0.4O8,10.1021/acs.chemmater.1c01837,0.002226184,NASICON,2.739193548,42.69629032,1.126451613,5,0.112903226,1.080609686,0.997831122,5,0.285714286,0.175,180.95,6.94,0,62,12.4
312.9802766,0.425379096,Li3Si0.5P0.5O3.75,10.1016/j.ssi.2024.116723,2.34E-05,LiSiPON,2.307741935,14.23870968,1.025806452,4,0.387096774,1.072302639,1.177422222,4,0.285714286,0.8,30.97,6.94,0,31,7.75
312.9803264,0.254542516,Li2OHCl0.37Br0.63,10.1039/D2TA02598A,2.36E-06,Antiperovskite,2.1268,18.8683,1.0389,5,0.4,1.463970176,0.994755556,3,0.18877551,1,79.9,1.008,0,25,5
312.9825395,0.577964088,Li1.8MgCl3.8,10.1021/acs.inorgchem.3c04094,4.68E-06,Halide,2.285151515,25.98666667,1.358484848,3,0.272727273,0.958127217,1.059734694,3,0.397790055,0.473684211,35.45,6.94,0,19.8,6.6
312.9825395,0.575372929,Li1.4MgCl3.4,10.1021/acs.inorgchem.3c04094,2.27E-05,Halide,2.314827586,26.64758621,1.36862069,3,0.24137931,0.959254883,1.059734694,3,0.397790055,0.411764706,35.45,6.94,0,17.4,5.8
312.9843614,0.37322698,Li6.5La3Zr1.5Ta0.5O12,10.20517/energymater.2024.201,0.000881285,Garnet,2.284893617,37.49553191,1.116170213,5,0.276595745,1.218998086,1.379576,5,0.457142857,0.541666667,180.95,6.94,0,117.5,23.5
312.9843663,0.50838424,Li4(BH4)3I,10.1021/acssuschemeng.4c09751,7.21E-05,Hydride,1.955,9.9593,0.5245,4,0.2,1.062737568,0.252075,3,0.122727273,4,126.9,1.008,0,80,20
312.9851554,0.628351937,Li3Sb0.8P0.2S4,10.1021/acsaem.3c02652,8.46E-08,Thio-LISICON,1.91725,31.58775,1.292,4,0.375,1.036865056,0.49751358,3,0.239130435,0.75,121.76,6.94,0,32,8
312.9851976,0.405,Li3YCl5.5F0.5,10.1021/acsenergylett.3c02307,0.000503078,Halide,2.353,31.4205,1.38,4,0.3,1.070047315,1.214459504,3,0.419889503,0.5,88.91,6.94,0,40,10
312.9854277,0.290887116,Li5.5PS4.425O0.075Cl1.5,10.1021/acsami.1c21561,0.009347538,Argyrodite,1.91956,21.23398,1.24656,5,0.44,1.216031595,0.845984889,4,0.239130435,0.916666667,35.45,6.94,0,62.5,12.5
312.9866009,0.214552051,Li6PS5Cl,10.1021/acsaem.4c00341,0.000167537,Argyrodite,1.856153846,20.64692308,1.231538462,4,0.461538462,1.118968867,0.69516213,4,0.239130435,1,35.45,6.94,0,52,13
312.9880025,0.396985109,Li6PS5Cl,10.1021/acsaem.5c00020,5.353741568,Argyrodite,1.856153846,20.64692308,1.231538462,4,0.461538462,1.118968867,0.69516213,4,0.239130435,1,35.45,6.94,0,52,13
312.9890454,1.946878406,Li6NI3,10.1002/adma.202402324,2.17E-10,Oxyhalide-Nitride,1.69,43.635,1.129,3,0.6,0.897945725,0.76698,3,0.059090909,2,126.9,6.94,0,30,10
312.9925771,0.374374215,Li7P3S11-2SiS2,10.1016/j.materresbull.2024.113179,0.000872551,Sulfide,2.071481481,25.13777778,1.297777778,4,0.259259259,1.113457041,0.456264472,4,0.217391304,0.466666667,32.07,6.94,1,108,27
312.9929963,0.228449233,Li3.6In7S11.8Cl,10.1039/D5SC01907A,0.009396021,Chloride,2.119316239,53.1025641,1.361452991,4,0.153846154,1.128962204,0.400932639,4,0.413043478,0.28125,114.82,6.94,0,93.6,23.4
312.9930026,0.298814673,Li5.5PS4.425O0.075Cl1.5,10.1021/acsami.1c21561,0.009186194,Argyrodite,1.91956,21.23398,1.24656,5,0.44,1.216031595,0.845984889,4,0.239130435,0.916666667,35.45,6.94,0,62.5,12.5
312.9932738,0.370811963,Li6.01P0.99Zr0.01S4.98O0.02Cl,10.1039/D3TA07453F,0.002829095,Argyrodite,1.85614143,20.65799385,1.230714835,6,0.461952344,1.133029468,0.78675625,5,0.239130435,1.001666667,91.22,6.94,0,78.06,13.01
312.9937813,0.614468197,Li5.33La3Ta1.67Ti0.33O12,10.1016/j.jssc.2024.125154,2.09E-06,Garnet,2.365275414,43.15735781,1.129014778,5,0.238692342,1.201576585,1.342730556,5,0.435714286,0.444166667,180.95,6.94,0,111.65,22.33
312.9939436,0.93977587,LiBH4-1/2NH3,10.1039/C9CC09990E,0.000691782,Hydride,2.146,3.8816,0.375,4,0.1,0.940447989,0.219044,3,0.171052632,0,14.01,1.008,1,40,10
312.995642,0.286543078,Li9.54Si1.74P1.44S11.85,10.1021/acssuschemeng.9b01937,0.000207386,Sulfide,1.887741148,21.96623932,1.236630037,4,0.388278388,1.07277815,0.545110059,4,0.217391304,0.805063291,32.07,6.94,0,98.28,24.57
312.9962641,0.356769012,Li6.03P0.97Zr0.03S4.94O0.06Cl,10.1039/D3TA07453F,0.003142115,Argyrodite,1.856116654,20.68008442,1.229071374,6,0.462778204,1.153453746,0.78675625,5,0.239130435,1.005,91.22,6.94,0,78.18,13.03
312.9967631,0.451285033,Li7La3Zr2O12,10.1021/acsaem.0c02439,0.000533962,Garnet,2.254166667,34.98958333,1.110416667,4,0.291666667,1.172954578,1.414307639,4,0.514285714,0.583333333,138.91,6.94,0,96,24
312.9974785,0.292077114,Li5.5PS4.325O0.175Cl1.5,10.1021/acsami.1c21561,0.008555297,Argyrodite,1.92644,21.10542,1.24304,5,0.44,1.24469864,0.845984889,4,0.239130435,0.916666667,35.45,6.94,0,62.5,12.5
312.9991398,0.323120437,Li1.3Al0.3Ti1.7(PO4)3 ,10.1039/d4ta00068d,0.000579222,NASICON,2.853825137,20.9510929,1.109672131,5,0.071038251,1.049159727,0.856755,5,0.314285714,0.108333333,47.87,6.94,0,91.5,18.3
